Repository: BaratiLab/AMUI

# AMUI
Additive Manufacturing User Interface (AMUI)
Step 1: Clone the repository at "https://github.com/BaratiLab/AMUI.git" to your local directory using "git clone".

Step 2: Install docker desktop:
Go to the website: "https://www.docker.com/products/docker-desktop/"
Download the installation file of your choice and proceed with the installation.
Note: Creating an account is optional here.

Step 3: Navigate to the project directory in your system and open it using VS code. 
Run this command IN THE VS CODE TERMINAL to set up docker: "docker-compose up -d"

`?`, `"#DIV/0!"` values in `.csv` have been replaced with `None`.

File: api/melt_pool/fixture/classification.json (part 1 of 15)
[
  {
    "fields": {
      "material": "IN718",
      "process": "PBF",
      "power": 285,
      "velocity": 960,
      "hatch_spacing": 500,
      "energy_density": null,
      "layer_thickness": 70,
      "beam_diameter": 100,
      "density": 8190,
      "specific_heat_capacity": 435,
      "k": 11.2,
      "melting_temperature": 1400,
      "absorption_coefficient": 0.1792122006,
      "minimal_absorptivity": 0.178,
      "melt_pool_shape": "desirable",
      "spatter": null,
      "weight_percent_Zn": 0,
      "weight_percent_Mg": 0,
      "weight_percent_Si": 0,
      "weight_percent_Al": 0,
      "weight_percent_Sn": 0,
      "weight_percent_Zr": 1,
      "weight_percent_W": 0,
      "weight_percent_Ti": 0,
      "weight_percent_V": 0,
      "weight_percent_Co": 0,
      "weight_percent_Cu": 0,
      "weight_percent_Ta": 0,
      "weight_percent_Nb": 5.5,
      "weight_percent_Ni": 55,
      "weight_percent_Cr": 21,
      "weight_percent_Fe": 0,
      "weight_percent_Mn": 0,
      "weight_percent_Mo": 3.3,
      "paper_id": 32,
      "paper_url": null,
      "porosity": null,
      "relative_density": null,
      "comments": null
    },
    "model": "melt_pool.ClassificationRecord",
    "pk": 1
  },
  {
    "fields": {
      "material": "IN718",
      "process": "PBF",
      "power": 100,
      "velocity": 200,
      "hatch_spacing": 500,
      "energy_density": null,
      "layer_thickness": 70,
      "beam_diameter": 100,
      "density": 8190,
      "specific_heat_capacity": 435,
      "k": 11.2,
      "melting_temperature": 1400,
      "absorption_coefficient": 0.3018474359,
      "minimal_absorptivity": 0.178,
      "melt_pool_shape": "desirable",
      "spatter": null,
      "weight_percent_Zn": 0,
      "weight_percent_Mg": 0,
      "weight_percent_Si": 0,
      "weight_percent_Al": 0,
      "weight_percent_Sn": 0,
      "weight_percent_Zr": 1,
      "weight_percent_W": 0,
      "weight_percent_Ti": 0,
      "weight_percent_V": 0,
      "weight_percent_Co": 0,
      "weight_percent_Cu": 0,
      "weight_percent_Ta": 0,
      "weight_percent_Nb": 5.5,
      "weight_percent_Ni": 55,
      "weight_percent_Cr": 21,
      "weight_percent_Fe": 0,
      "weight_percent_Mn": 0,
      "weight_percent_Mo": 3.3,
      "paper_id": 32,
      "paper_url": null,
      "porosity": null,
      "relative_density": null,
      "comments": null
    },
    "model": "melt_pool.ClassificationRecord",
    "pk": 2
  },
  {
    "fields": {
      "material": "IN718",
      "process": "PBF",
      "power": 100,
      "velocity": 400,
      "hatch_spacing": 500,
      "energy_density": null,
      "layer_thickness": 70,
      "beam_diameter": 100,
      "density": 8190,
      "specific_heat_capacity": 435,
      "k": 11.2,
      "melting_temperature": 1400,
      "absorption_coefficient": 0.150923718,
      "minimal_absorptivity": 0.178,
      "melt_pool_shape": "desirable",
      "spatter": null,
      "weight_percent_Zn": 0,
      "weight_percent_Mg": 0,
      "weight_percent_Si": 0,
      "weight_percent_Al": 0,
      "weight_percent_Sn": 0,
      "weight_percent_Zr": 1,
      "weight_percent_W": 0,
      "weight_percent_Ti": 0,
      "weight_percent_V": 0,
      "weight_percent_Co": 0,
      "weight_percent_Cu": 0,
      "weight_percent_Ta": 0,
      "weight_percent_Nb": 5.5,
      "weight_percent_Ni": 55,
      "weight_percent_Cr": 21,
      "weight_percent_Fe": 0,
      "weight_percent_Mn": 0,
      "weight_percent_Mo": 3.3,
      "paper_id": 32,
      "paper_url": null,
      "porosity": null,
      "relative_density": null,
      "comments": null
    },
    "model": "melt_pool.ClassificationRecord",
    "pk": 3
  },
  {
    "fields": {
      "material": "IN718",
      "process": "PBF",
      "power": 100,
      "velocity": 600,
      "hatch_spacing": 500,
      "energy_density": null,
      "layer_thickness": 70,
      "beam_diameter": 100,
      "density": 8190,
      "specific_heat_capacity": 435,
      "k": 11.2,
      "melting_temperature": 1400,
      "absorption_coefficient": 0.1006417172,
      "minimal_absorptivity": 0.178,
      "melt_pool_shape": "LOF",
      "spatter": null,
      "weight_percent_Zn": 0,
      "weight_percent_Mg": 0,
      "weight_percent_Si": 0,
      "weight_percent_Al": 0,
      "weight_percent_Sn": 0,
      "weight_percent_Zr": 1,
      "weight_percent_W": 0,
      "weight_percent_Ti": 0,
      "weight_percent_V": 0,
      "weight_percent_Co": 0,
      "weight_percent_Cu": 0,
      "weight_percent_Ta": 0,
      "weight_percent_Nb": 5.5,
      "weight_percent_Ni": 55,
      "weight_percent_Cr": 21,
      "weight_percent_Fe": 0,
      "weight_percent_Mn": 0,
      "weight_percent_Mo": 3.3,
      "paper_id": 32,
      "paper_url": null,
      "porosity": null,
      "relative_density": null,
      "comments": null
    },
    "model": "melt_pool.ClassificationRecord",
    "pk": 4
  },
  {
    "fields": {
      "material": "IN718",
      "process": "PBF",
      "power": 100,
      "velocity": 800,
      "hatch_spacing": 500,
      "energy_density": null,
      "layer_thickness": 70,
      "beam_diameter": 100,
      "density": 8190,
      "specific_heat_capacity": 435,
      "k": 11.2,
      "melting_temperature": 1400,
      "absorption_coefficient": 0.07546185898,
      "minimal_absorptivity": 0.178,
      "melt_pool_shape": "LOF",
      "spatter": null,
      "weight_percent_Zn": 0,
      "weight_percent_Mg": 0,
      "weight_percent_Si": 0,
      "weight_percent_Al": 0,
      "weight_percent_Sn": 0,
      "weight_percent_Zr": 1,
      "weight_percent_W": 0,
      "weight_percent_Ti": 0,
      "weight_percent_V": 0,
      "weight_percent_Co": 0,
      "weight_percent_Cu": 0,
      "weight_percent_Ta": 0,
      "weight_percent_Nb": 5.5,
      "weight_percent_Ni": 55,
      "weight_percent_Cr": 21,
      "weight_percent_Fe": 0,
      "weight_percent_Mn": 0,
      "weight_percent_Mo": 3.3,
      "paper_id": 32,
      "paper_url": null,
      "porosity": null,
      "relative_density": null,
      "comments": null
    },
    "model": "melt_pool.ClassificationRecord",
    "pk": 5
  },
  {
    "fields": {
      "material": "IN718",
      "process": "PBF",
      "power": 100,
      "velocity": 1000,
      "hatch_spacing": 500,
      "energy_density": null,
      "layer_thickness": 70,
      "beam_diameter": 100,
      "density": 8190,
      "specific_heat_capacity": 435,
      "k": 11.2,
      "melting_temperature": 1400,
      "absorption_coefficient": 0.06038503031,
      "minimal_absorptivity": 0.178,
      "melt_pool_shape": "LOF",
      "spatter": null,
      "weight_percent_Zn": 0,
      "weight_percent_Mg": 0,
      "weight_percent_Si": 0,
      "weight_percent_Al": 0,
      "weight_percent_Sn": 0,
      "weight_percent_Zr": 1,
      "weight_percent_W": 0,
      "weight_percent_Ti": 0,
      "weight_percent_V": 0,
      "weight_percent_Co": 0,
      "weight_percent_Cu": 0,
      "weight_percent_Ta": 0,
      "weight_percent_Nb": 5.5,
      "weight_percent_Ni": 55,
      "weight_percent_Cr": 21,
      "weight_percent_Fe": 0,
      "weight_percent_Mn": 0,
      "weight_percent_Mo": 3.3,
      "paper_id": 32,
      "paper_url": null,
      "porosity": null,
      "relative_density": null,
      "comments": null
    },
    "model": "melt_pool.ClassificationRecord",
    "pk": 6
  },
  {
    "fields": {
      "material": "IN718",
      "process": "PBF",
      "power": 150,
      "velocity": 200,
      "hatch_spacing": 500,
      "energy_density": null,
      "layer_thickness": 70,
      "beam_diameter": 100,
      "density": 8190,
      "specific_heat_capacity": 435,
      "k": 11.2,
      "melting_temperature": 1400,
      "absorption_coefficient": 0.4527711539,
      "minimal_absorptivity": 0.178,
      "melt_pool_shape": "keyhole",
      "spatter": null,
      "weight_percent_Zn": 0,
      "weight_percent_Mg": 0,
      "weight_percent_Si": 0,
      "weight_percent_Al": 0,
      "weight_percent_Sn": 0,
      "weight_percent_Zr": 1,
      "weight_percent_W": 0,
      "weight_percent_Ti": 0,
      "weight_percent_V": 0,
      "weight_percent_Co": 0,
      "weight_percent_Cu": 0,
      "weight_percent_Ta": 0,
      "weight_percent_Nb": 5.5,
      "weight_percent_Ni": 55,
      "weight_percent_Cr": 21,
      "weight_percent_Fe": 0,
      "weight_percent_Mn": 0,
      "weight_percent_Mo": 3.3,
      "paper_id": 32,
      "paper_url": null,
      "porosity": null,
      "relative_density": null,
      "comments": null
    },
    "model": "melt_pool.ClassificationRecord",
    "pk": 7
  },
  {
    "fields": {
      "material": "IN718",
      "process": "PBF",
      "power": 150,
      "velocity": 400,
      "hatch_spacing": 500,
      "energy_density": null,
      "layer_thickness": 70,
      "beam_diameter": 100,
      "density": 8190,
      "specific_heat_capacity": 435,
      "k": 11.2,
      "melting_temperature": 1400,
      "absorption_coefficient": 0.226385577,
      "minimal_absorptivity": 0.178,
      "melt_pool_shape": "desirable",
      "spatter": null,
      "weight_percent_Zn": 0,
      "weight_percent_Mg": 0,
      "weight_percent_Si": 0,
      "weight_percent_Al": 0,
      "weight_percent_Sn": 0,
      "weight_percent_Zr": 1,
      "weight_percent_W": 0,
      "weight_percent_Ti": 0,
      "weight_percent_V": 0,
      "weight_percent_Co": 0,
      "weight_percent_Cu": 0,
      "weight_percent_Ta": 0,
      "weight_percent_Nb": 5.5,
      "weight_percent_Ni": 55,
      "weight_percent_Cr": 21,
      "weight_percent_Fe": 0,
      "weight_percent_Mn": 0,
      "weight_percent_Mo": 3.3,
      "paper_id": 32,
      "paper_url": null,
      "porosity": null,
      "relative_density": null,
      "comments": null
    },
    "model": "melt_pool.ClassificationRecord",
    "pk": 8
  },
  {
    "fields": {
      "material": "IN718",
      "process": "PBF",
      "power": 150,
      "velocity": 600,
      "hatch_spacing": 500,
      "energy_density": null,
      "layer_thickness": 70,
      "beam_diameter": 100,
      "density": 8190,
      "specific_heat_capacity": 435,
      "k": 11.2,
      "melting_temperature": 1400,
      "absorption_coefficient": 0.150923718,
      "minimal_absorptivity": 0.178,
      "melt_pool_shape": "desirable",
      "spatter": null,
      "weight_percent_Zn": 0,
      "weight_percent_Mg": 0,
      "weight_percent_Si": 0,
      "weight_percent_Al": 0,
      "weight_percent_Sn": 0,
      "weight_percent_Zr": 1,
      "weight_percent_W": 0,
      "weight_percent_Ti": 0,
      "weight_percent_V": 0,
      "weight_percent_Co": 0,
      "weight_percent_Cu": 0,
      "weight_percent_Ta": 0,
      "weight_percent_Nb": 5.5,
      "weight_percent_Ni": 55,
      "weight_percent_Cr": 21,
      "weight_percent_Fe": 0,
      "weight_percent_Mn": 0,
      "weight_percent_Mo": 3.3,
      "paper_id": 32,
      "paper_url": null,
      "porosity": null,
      "relative_density": null,
      "comments": null
    },
    "model": "melt_pool.ClassificationRecord",
    "pk": 9
  },
  {
    "fields": {
      "material": "IN718",
      "process": "PBF",
      "power": 150,
      "velocity": 800,
      "hatch_spacing": 500,
      "energy_density": null,
      "layer_thickness": 70,
      "beam_diameter": 100,
      "density": 8190,
      "specific_heat_capacity": 435,
      "k": 11.2,
      "melting_temperature": 1400,
      "absorption_coefficient": 0.1132316463,
      "minimal_absorptivity": 0.178,
      "melt_pool_shape": "desirable",
      "spatter": null,
      "weight_percent_Zn": 0,
      "weight_percent_Mg": 0,
      "weight_percent_Si": 0,
      "weight_percent_Al": 0,
      "weight_percent_Sn": 0,
      "weight_percent_Zr": 1,
      "weight_percent_W": 0,
      "weight_percent_Ti": 0,
      "weight_percent_V": 0,
      "weight_percent_Co": 0,
      "weight_percent_Cu": 0,
      "weight_percent_Ta": 0,
      "weight_percent_Nb": 5.5,
      "weight_percent_Ni": 55,
      "weight_percent_Cr": 21,
      "weight_percent_Fe": 0,
      "weight_percent_Mn": 0,
      "weight_percent_Mo": 3.3,
      "paper_id": 32,
      "paper_url": null,
      "porosity": null,
      "relative_density": null,
      "comments": null
    },
    "model": "melt_pool.ClassificationRecord",
    "pk": 10
  },
  {
    "fields": {
      "material": "IN718",
      "process": "PBF",
      "power": 150,
      "velocity": 1000,
      "hatch_spacing": 500,
      "energy_density": null,
      "layer_thickness": 70,
      "beam_diameter": 100,
      "density": 8190,
      "specific_heat_capacity": 435,
      "k": 11.2,
      "melting_temperature": 1400,
      "absorption_coefficient": 0.09053868766,
      "minimal_absorptivity": 0.178,
      "melt_pool_shape": "LOF",
      "spatter": null,
      "weight_percent_Zn": 0,
      "weight_percent_Mg": 0,
      "weight_percent_Si": 0,
      "weight_percent_Al": 0,
      "weight_percent_Sn": 0,
      "weight_percent_Zr": 1,
      "weight_percent_W": 0,
      "weight_percent_Ti": 0,
      "weight_percent_V": 0,
      "weight_percent_Co": 0,
      "weight_percent_Cu": 0,
      "weight_percent_Ta": 0,
      "weight_percent_Nb": 5.5,
      "weight_percent_Ni": 55,
      "weight_percent_Cr": 21,
      "weight_percent_Fe": 0,
      "weight_percent_Mn": 0,
      "weight_percent_Mo": 3.3,
      "paper_id": 32,
      "paper_url": null,
      "porosity": null,
      "relative_density": null,
      "comments": null
    },
    "model": "melt_pool.ClassificationRecord",
    "pk": 11
  },
  {
    "fields": {
      "material": "IN718",
      "process": "PBF",
      "power": 150,
      "velocity": 1200,
      "hatch_spacing": 500,
      "energy_density": null,
      "layer_thickness": 70,
      "beam_diameter": 100,
      "density": 8190,
      "specific_heat_capacity": 435,
      "k": 11.2,
      "melting_temperature": 1400,
      "absorption_coefficient": 0.07546185898,
      "minimal_absorptivity": 0.178,
      "melt_pool_shape": "LOF",
      "spatter": null,
      "weight_percent_Zn": 0,
      "weight_percent_Mg": 0,
      "weight_percent_Si": 0,
      "weight_percent_Al": 0,
      "weight_percent_Sn": 0,
      "weight_percent_Zr": 1,
      "weight_percent_W": 0,
      "weight_percent_Ti": 0,
      "weight_percent_V": 0,
      "weight_percent_Co": 0,
      "weight_percent_Cu": 0,
      "weight_percent_Ta": 0,
      "weight_percent_Nb": 5.5,
      "weight_percent_Ni": 55,
      "weight_percent_Cr": 21,
      "weight_percent_Fe": 0,
      "weight_percent_Mn": 0,
      "weight_percent_Mo": 3.3,
      "paper_id": 32,
      "paper_url": null,
      "porosity": null,
      "relative_density": null,
      "comments": null
    },
    "model": "melt_pool.ClassificationRecord",
    "pk": 12
  },
  {
    "fields": {
      "material": "IN718",
      "process": "PBF",
      "power": 200,
      "velocity": 200,
      "hatch_spacing": 500,
      "energy_density": null,
      "layer_thickness": 70,
      "beam_diameter": 100,
      "density": 8190,
      "specific_heat_capacity": 435,
      "k": 11.2,
      "melting_temperature": 1400,
      "absorption_coefficient": 0.6036948719,
      "minimal_absorptivity": 0.178,
      "melt_pool_shape": "keyhole",
      "spatter": null,
      "weight_percent_Zn": 0,
      "weight_percent_Mg": 0,
      "weight_percent_Si": 0,
      "weight_percent_Al": 0,
      "weight_percent_Sn": 0,
      "weight_percent_Zr": 1,
      "weight_percent_W": 0,
      "weight_percent_Ti": 0,
      "weight_percent_V": 0,
      "weight_percent_Co": 0,
      "weight_percent_Cu": 0,
      "weight_percent_Ta": 0,
      "weight_percent_Nb": 5.5,
      "weight_percent_Ni": 55,
      "weight_percent_Cr": 21,
      "weight_percent_Fe": 0,
      "weight_percent_Mn": 0,
      "weight_percent_Mo": 3.3,
      "paper_id": 32,
      "paper_url": null,
      "porosity": null,
      "relative_density": null,
      "comments": null
    },
    "model": "melt_pool.ClassificationRecord",
    "pk": 13
  },
  {
    "fields": {
      "material": "IN718",
      "process": "PBF",
      "power": 200,
      "velocity": 400,
      "hatch_spacing": 500,
      "energy_density": null,
      "layer_thickness": 70,
      "beam_diameter": 100,
      "density": 8190,
      "specific_heat_capacity": 435,
      "k": 11.2,
      "melting_temperature": 1400,
      "absorption_coefficient": 0.3018474359,
      "minimal_absorptivity": 0.178,
      "melt_pool_shape": "keyhole",
      "spatter": null,
      "weight_percent_Zn": 0,
      "weight_percent_Mg": 0,
      "weight_percent_Si": 0,
      "weight_percent_Al": 0,
      "weight_percent_Sn": 0,
      "weight_percent_Zr": 1,
      "weight_percent_W": 0,
      "weight_percent_Ti": 0,
      "weight_percent_V": 0,
      "weight_percent_Co": 0,
      "weight_percent_Cu": 0,
      "weight_percent_Ta": 0,
      "weight_percent_Nb": 5.5,
      "weight_percent_Ni": 55,
      "weight_percent_Cr": 21,
      "weight_percent_Fe": 0,
      "weight_percent_Mn": 0,
      "weight_percent_Mo": 3.3,
      "paper_id": 32,
      "paper_url": null,
      "porosity": null,
      "relative_density": null,
      "comments": null
    },
    "model": "melt_pool.ClassificationRecord",
    "pk": 14
  },
  {
    "fields": {
      "material": "IN718",
      "process": "PBF",
      "power": 200,
      "velocity": 600,
      "hatch_spacing": 500,
      "energy_density": null,
      "layer_thickness": 70,
      "beam_diameter": 100,
      "density": 8190,
      "specific_heat_capacity": 435,
      "k": 11.2,
      "melting_temperature": 1400,
      "absorption_coefficient": 0.2012057188,
      "minimal_absorptivity": 0.178,
      "melt_pool_shape": "desirable",
      "spatter": null,
      "weight_percent_Zn": 0,
      "weight_percent_Mg": 0,
      "weight_percent_Si": 0,
      "weight_percent_Al": 0,
      "weight_percent_Sn": 0,
      "weight_percent_Zr": 1,
      "weight_percent_W": 0,
      "weight_percent_Ti": 0,
      "weight_percent_V": 0,
      "weight_percent_Co": 0,
      "weight_percent_Cu": 0,
      "weight_percent_Ta": 0,
      "weight_percent_Nb": 5.5,
      "weight_percent_Ni": 55,
      "weight_percent_Cr": 21,
      "weight_percent_Fe": 0,
      "weight_percent_Mn": 0,
      "weight_percent_Mo": 3.3,
      "paper_id": 32,
      "paper_url": null,
      "porosity": null,
      "relative_density": null,
      "comments": null
    },
    "model": "melt_pool.ClassificationRecord",
    "pk": 15
  },
  {
    "fields": {
      "material": "IN718",
      "process": "PBF",
      "power": 200,
      "velocity": 800,
      "hatch_spacing": 500,
      "energy_density": null,
      "layer_thickness": 70,
      "beam_diameter": 100,
      "density": 8190,
      "specific_heat_capacity": 435,
      "k": 11.2,
      "melting_temperature": 1400,
      "absorption_coefficient": 0.150923718,
      "minimal_absorptivity": 0.178,
      "melt_pool_shape": "desirable",
      "spatter": null,
      "weight_percent_Zn": 0,
      "weight_percent_Mg": 0,
      "weight_percent_Si": 0,
      "weight_percent_Al": 0,
      "weight_percent_Sn": 0,
      "weight_percent_Zr": 1,
      "weight_percent_W": 0,
      "weight_percent_Ti": 0,
      "weight_percent_V": 0,
      "weight_percent_Co": 0,
      "weight_percent_Cu": 0,
      "weight_percent_Ta": 0,
      "weight_percent_Nb": 5.5,
      "weight_percent_Ni": 55,
      "weight_percent_Cr": 21,
      "weight_percent_Fe": 0,
      "weight_percent_Mn": 0,
      "weight_percent_Mo": 3.3,
      "paper_id": 32,
      "paper_url": null,
      "porosity": null,
      "relative_density": null,
      "comments": null
    },
    "model": "melt_pool.ClassificationRecord",
    "pk": 16
  },
  {
    "fields": {
      "material": "IN718",
      "process": "PBF",
      "power": 200,
      "velocity": 1000,
      "hatch_spacing": 500,
      "energy_density": null,
      "layer_thickness": 70,
      "beam_diameter": 100,
      "density": 8190,
      "specific_heat_capacity": 435,
      "k": 11.2,
      "melting_temperature": 1400,
      "absorption_coefficient": 0.1207700606,
      "minimal_absorptivity": 0.178,
      "melt_pool_shape": "desirable",
      "spatter": null,
      "weight_percent_Zn": 0,
      "weight_percent_Mg": 0,
      "weight_percent_Si": 0,
      "weight_percent_Al": 0,
      "weight_percent_Sn": 0,
      "weight_percent_Zr": 1,
      "weight_percent_W": 0,
      "weight_percent_Ti": 0,
      "weight_percent_V": 0,
      "weight_percent_Co": 0,
      "weight_percent_Cu": 0,
      "weight_percent_Ta": 0,
      "weight_percent_Nb": 5.5,
      "weight_percent_Ni": 55,
      "weight_percent_Cr": 21,
      "weight_percent_Fe": 0,
      "weight_percent_Mn": 0,
      "weight_percent_Mo": 3.3,
      "paper_id": 32,
      "paper_url": null,
      "porosity": null,
      "relative_density": null,
      "comments": null
    },
    "model": "melt_pool.ClassificationRecord",
    "pk": 17
  },
  {
    "fields": {
      "material": "IN718",
      "process": "PBF",
      "power": 200,
      "velocity": 1200,
      "hatch_spacing": 500,
      "energy_density": null,
      "layer_thickness": 70,
      "beam_diameter": 100,
      "density": 8190,
      "specific_heat_capacity": 435,
      "k": 11.2,
      "melting_temperature": 1400,
      "absorption_coefficient": 0.1006417172,
      "minimal_absorptivity": 0.178,
      "melt_pool_shape": "balling",
      "spatter": null,
      "weight_percent_Zn": 0,
      "weight_percent_Mg": 0,
      "weight_percent_Si": 0,
      "weight_percent_Al": 0,
      "weight_percent_Sn": 0,
      "weight_percent_Zr": 1,
      "weight_percent_W": 0,
      "weight_percent_Ti": 0,
      "weight_percent_V": 0,
      "weight_percent_Co": 0,
      "weight_percent_Cu": 0,
      "weight_percent_Ta": 0,
      "weight_percent_Nb": 5.5,
      "weight_percent_Ni": 55,
      "weight_percent_Cr": 21,
      "weight_percent_Fe": 0,
      "weight_percent_Mn": 0,
      "weight_percent_Mo": 3.3,
      "paper_id": 32,
      "paper_url": null,
      "porosity": null,
      "relative_density": null,
      "comments": null
    },
    "model": "melt_pool.ClassificationRecord",
    "pk": 18
  },
  {
    "fields": {
      "material": "IN718",
      "process": "PBF",
      "power": 250,
      "velocity": 200,
      "hatch_spacing": 500,
      "energy_density": null,
      "layer_thickness": 70,
      "beam_diameter": 100,
      "density": 8190,
      "specific_heat_capacity": 435,
      "k": 11.2,
      "melting_temperature": 1400,
      "absorption_coefficient": 0.7546185898,
      "minimal_absorptivity": 0.178,
      "melt_pool_shape": "keyhole",
      "spatter": null,
      "weight_percent_Zn": 0,
      "weight_percent_Mg": 0,
      "weight_percent_Si": 0,
      "weight_percent_Al": 0,
      "weight_percent_Sn": 0,
      "weight_percent_Zr": 1,
      "weight_percent_W": 0,
      "weight_percent_Ti": 0,
      "weight_percent_V": 0,
      "weight_percent_Co": 0,
      "weight_percent_Cu": 0,
      "weight_percent_Ta": 0,
      "weight_percent_Nb": 5.5,
      "weight_percent_Ni": 55,
      "weight_percent_Cr": 21,
      "weight_percent_Fe": 0,
      "weight_percent_Mn": 0,
      "weight_percent_Mo": 3.3,
      "paper_id": 32,
      "paper_url": null,
      "porosity": null,
      "relative_density": null,
      "comments": null
    },
    "model": "melt_pool.ClassificationRecord",
    "pk": 19
  },
  {
    "fields": {
      "material": "IN718",
      "process": "PBF",
      "power": 250,
      "velocity": 400,
      "hatch_spacing": 500,
      "energy_density": null,
      "layer_thickness": 70,
      "beam_diameter": 100,
      "density": 8190,
      "specific_heat_capacity": 435,
      "k": 11.2,
      "melting_temperature": 1400,
      "absorption_coefficient": 0.3773092949,
      "minimal_absorptivity": 0.178,
      "melt_pool_shape": "keyhole",
      "spatter": null,
      "weight_percent_Zn": 0,
      "weight_percent_Mg": 0,
      "weight_percent_Si": 0,
      "weight_percent_Al": 0,
      "weight_percent_Sn": 0,
      "weight_percent_Zr": 1,
      "weight_percent_W": 0,
      "weight_percent_Ti": 0,
      "weight_percent_V": 0,
      "weight_percent_Co": 0,
      "weight_percent_Cu": 0,
      "weight_percent_Ta": 0,
      "weight_percent_Nb": 5.5,
      "weight_percent_Ni": 55,
      "weight_percent_Cr": 21,
      "weight_percent_Fe": 0,
      "weight_percent_Mn": 0,
      "weight_percent_Mo": 3.3,
      "paper_id": 32,
      "paper_url": null,
      "porosity": null,
      "relative_density": null,
      "comments": null
    },
    "model": "melt_pool.ClassificationRecord",
    "pk": 20
  },
  {
    "fields": {
      "material": "IN718",
      "process": "PBF",
      "power": 250,
      "velocity": 600,
      "hatch_spacing": 500,
      "energy_density": null,
      "layer_thickness": 70,
      "beam_diameter": 100,
      "density": 8190,
      "specific_heat_capacity": 435,
      "k": 11.2,
      "melting_temperature": 1400,
      "absorption_coefficient": 0.2515654351,
      "minimal_absorptivity": 0.178,
      "melt_pool_shape": "desirable",
      "spatter": null,
      "weight_percent_Zn": 0,
      "weight_percent_Mg": 0,
      "weight_percent_Si": 0,
      "weight_percent_Al": 0,
      "weight_percent_Sn": 0,
      "weight_percent_Zr": 1,
      "weight_percent_W": 0,
      "weight_percent_Ti": 0,
      "weight_percent_V": 0,
      "weight_percent_Co": 0,
      "weight_percent_Cu": 0,
      "weight_percent_Ta": 0,
      "weight_percent_Nb": 5.5,
      "weight_percent_Ni": 55,
      "weight_percent_Cr": 21,
      "weight_percent_Fe": 0,
      "weight_percent_Mn": 0,
      "weight_percent_Mo": 3.3,
      "paper_id": 32,
      "paper_url": null,
      "porosity": null,
      "relative_density": null,
      "comments": null
    },
    "model": "melt_pool.ClassificationRecord",
    "pk": 21
  },
  {
    "fields": {
      "material": "IN718",
      "process": "PBF",
      "power": 250,
      "velocity": 800,
      "hatch_spacing": 500,
      "energy_density": null,
      "layer_thickness": 70,
      "beam_diameter": 100,
      "density": 8190,
      "specific_heat_capacity": 435,
      "k": 11.2,
      "melting_temperature": 1400,
      "absorption_coefficient": 0.1886935053,
      "minimal_absorptivity": 0.178,
      "melt_pool_shape": "desirable",
      "spatter": null,
      "weight_percent_Zn": 0,
      "weight_percent_Mg": 0,
      "weight_percent_Si": 0,
      "weight_percent_Al": 0,
      "weight_percent_Sn": 0,
      "weight_percent_Zr": 1,
      "weight_percent_W": 0,
      "weight_percent_Ti": 0,
      "weight_percent_V": 0,
      "weight_percent_Co": 0,
      "weight_percent_Cu": 0,
      "weight_percent_Ta": 0,
      "weight_percent_Nb": 5.5,
      "weight_percent_Ni": 55,
      "weight_percent_Cr": 21,
      "weight_percent_Fe": 0,
      "weight_percent_Mn": 0,
      "weight_percent_Mo": 3.3,
      "paper_id": 32,
      "paper_url": null,
      "porosity": null,
      "relative_density": null,
      "comments": null
    },
    "model": "melt_pool.ClassificationRecord",
    "pk": 22
  },
  {
    "fields": {
      "material": "IN718",
      "process": "PBF",
      "power": 250,
      "velocity": 1000,
      "hatch_spacing": 500,
      "energy_density": null,
      "layer_thickness": 70,
      "beam_diameter": 100,
      "density": 8190,
      "specific_heat_capacity": 435,
      "k": 11.2,
      "melting_temperature": 1400,
      "absorption_coefficient": 0.150923718,
      "minimal_absorptivity": 0.178,
      "melt_pool_shape": "desirable",
      "spatter": null,
      "weight_percent_Zn": 0,
      "weight_percent_Mg": 0,
      "weight_percent_Si": 0,
      "weight_percent_Al": 0,
      "weight_percent_Sn": 0,
      "weight_percent_Zr": 1,
      "weight_percent_W": 0,
      "weight_percent_Ti": 0,
      "weight_percent_V": 0,
      "weight_percent_Co": 0,
      "weight_percent_Cu": 0,
      "weight_percent_Ta": 0,
      "weight_percent_Nb": 5.5,
      "weight_percent_Ni": 55,
      "weight_percent_Cr": 21,
      "weight_percent_Fe": 0,
      "weight_percent_Mn": 0,
      "weight_percent_Mo": 3.3,
      "paper_id": 32,
      "paper_url": null,
      "porosity": null,
      "relative_density": null,
      "comments": null
    },
    "model": "melt_pool.ClassificationRecord",
    "pk": 23
  },
  {
    "fields": {
      "material": "IN718",
      "process": "PBF",
      "power": 250,
      "velocity": 1200,
      "hatch_spacing": 500,
      "energy_density": null,
      "layer_thickness": 70,
      "beam_diameter": 100,
      "density": 8190,
      "specific_heat_capacity": 435,
      "k": 11.2,
      "melting_temperature": 1400,
      "absorption_coefficient": 0.1257438598,
      "minimal_absorptivity": 0.178,
      "melt_pool_shape": "balling",
      "spatter": null,
      "weight_percent_Zn": 0,
      "weight_percent_Mg": 0,
      "weight_percent_Si": 0,
      "weight_percent_Al": 0,
      "weight_percent_Sn": 0,
      "weight_percent_Zr": 1,
      "weight_percent_W": 0,
      "weight_percent_Ti": 0,
      "weight_percent_V": 0,
      "weight_percent_Co": 0,
      "weight_percent_Cu": 0,
      "weight_percent_Ta": 0,
      "weight_percent_Nb": 5.5,
      "weight_percent_Ni": 55,
      "weight_percent_Cr": 21,
      "weight_percent_Fe": 0,
      "weight_percent_Mn": 0,
      "weight_percent_Mo": 3.3,
      "paper_id": 32,
      "paper_url": null,
      "porosity": null,
      "relative_density": null,
      "comments": null
    },
    "model": "melt_pool.ClassificationRecord",
    "pk": 24
  },
  {
    "fields": {
      "material": "IN718",
      "process": "PBF",
      "power": 250,
      "velocity": 1400,
      "hatch_spacing": 500,
      "energy_density": null,
      "layer_thickness": 70,
      "beam_diameter": 100,
      "density": 8190,
      "specific_heat_capacity": 435,
      "k": 11.2,
      "melting_temperature": 1400,
      "absorption_coefficient": 0.1077915535,
      "minimal_absorptivity": 0.178,
      "melt_pool_shape": "balling",
      "spatter": null,
      "weight_percent_Zn": 0,
      "weight_percent_Mg": 0,
      "weight_percent_Si": 0,
      "weight_percent_Al": 0,
      "weight_percent_Sn": 0,
      "weight_percent_Zr": 1,
      "weight_percent_W": 0,
      "weight_percent_Ti": 0,
      "weight_percent_V": 0,
      "weight_percent_Co": 0,
      "weight_percent_Cu": 0,
      "weight_percent_Ta": 0,
      "weight_percent_Nb": 5.5,
      "weight_percent_Ni": 55,
      "weight_percent_Cr": 21,
      "weight_percent_Fe": 0,
      "weight_percent_Mn": 0,
      "weight_percent_Mo": 3.3,
      "paper_id": 32,
      "paper_url": null,
      "porosity": null,
      "relative_density": null,
      "comments": null
    },
    "model": "melt_pool.ClassificationRecord",
    "pk": 25
  },
  {
    "fields": {
      "material": "IN718",
      "process": "PBF",
      "power": 300,
      "velocity": 400,
      "hatch_spacing": 500,
      "energy_density": null,
      "layer_thickness": 70,
      "beam_diameter": 100,
      "density": 8190,
      "specific_heat_capacity": 435,
      "k": 11.2,
      "melting_temperature": 1400,
      "absorption_coefficient": 0.4527711539,
      "minimal_absorptivity": 0.178,
      "melt_pool_shape": "keyhole",
      "spatter": null,
      "weight_percent_Zn": 0,
      "weight_percent_Mg": 0,
      "weight_percent_Si": 0,
      "weight_percent_Al": 0,
      "weight_percent_Sn": 0,
      "weight_percent_Zr": 1,
      "weight_percent_W": 0,
      "weight_percent_Ti": 0,
      "weight_percent_V": 0,
      "weight_percent_Co": 0,
      "weight_percent_Cu": 0,
      "weight_percent_Ta": 0,
      "weight_percent_Nb": 5.5,
      "weight_percent_Ni": 55,
      "weight_percent_Cr": 21,
      "weight_percent_Fe": 0,
      "weight_percent_Mn": 0,
      "weight_percent_Mo": 3.3,
      "paper_id": 32,
      "paper_url": null,
      "porosity": null,
      "relative_density": null,
      "comments": null
    },
    "model": "melt_pool.ClassificationRecord",
    "pk": 26
  },
  {
    "fields": {
      "material": "IN718",
      "process": "PBF",
      "power": 300,
      "velocity": 600,
      "hatch_spacing": 500,
      "energy_density": null,
      "layer_thickness": 70,
      "beam_diameter": 100,
      "density": 8190,
      "specific_heat_capacity": 435,
      "k": 11.2,
      "melting_temperature": 1400,
      "absorption_coefficient": 0.3018474359,
      "minimal_absorptivity": 0.178,
      "melt_pool_shape": "desirable",
      "spatter": null,
      "weight_percent_Zn": 0,
      "weight_percent_Mg": 0,
      "weight_percent_Si": 0,
      "weight_percent_Al": 0,
      "weight_percent_Sn": 0,
      "weight_percent_Zr": 1,
      "weight_percent_W": 0,
      "weight_percent_Ti": 0,
      "weight_percent_V": 0,
      "weight_percent_Co": 0,
      "weight_percent_Cu": 0,
      "weight_percent_Ta": 0,
      "weight_percent_Nb": 5.5,
      "weight_percent_Ni": 55,
      "weight_percent_Cr": 21,
      "weight_percent_Fe": 0,
      "weight_percent_Mn": 0,
      "weight_percent_Mo": 3.3,
      "paper_id": 32,
      "paper_url": null,
      "porosity": null,
      "relative_density": null,
      "comments": null
    },
    "model": "melt_pool.ClassificationRecord",
    "pk": 27
  },
  {
    "fields": {
      "material": "IN718",
      "process": "PBF",
      "power": 300,
      "velocity": 800,
      "hatch_spacing": 500,
      "energy_density": null,
      "layer_thickness": 70,
      "beam_diameter": 100,
      "density": 8190,
      "specific_heat_capacity": 435,
      "k": 11.2,
      "melting_temperature": 1400,
      "absorption_coefficient": 0.226385577,
      "minimal_absorptivity": 0.178,
      "melt_pool_shape": "balling",
      "spatter": null,
      "weight_percent_Zn": 0,
      "weight_percent_Mg": 0,
      "weight_percent_Si": 0,
      "weight_percent_Al": 0,
      "weight_percent_Sn": 0,
      "weight_percent_Zr": 1,
      "weight_percent_W": 0,
      "weight_percent_Ti": 0,
      "weight_percent_V": 0,
      "weight_percent_Co": 0,
      "weight_percent_Cu": 0,
      "weight_percent_Ta": 0,
      "weight_percent_Nb": 5.5,
      "weight_percent_Ni": 55,
      "weight_percent_Cr": 21,
      "weight_percent_Fe": 0,
      "weight_percent_Mn": 0,
      "weight_percent_Mo": 3.3,
      "paper_id": 32,
      "paper_url": null,
      "porosity": null,
      "relative_density": null,
      "comments": null
    },
    "model": "melt_pool.ClassificationRecord",
    "pk": 28
  },
  {
    "fields": {
      "material": "IN718",
      "process": "PBF",
      "power": 300,
      "velocity": 1000,
      "hatch_spacing": 500,
      "energy_density": null,
      "layer_thickness": 70,
      "beam_diameter": 100,
      "density": 8190,
      "specific_heat_capacity": 435,
      "k": 11.2,
      "melting_temperature": 1400,
      "absorption_coefficient": 0.1810773753,
      "minimal_absorptivity": 0.178,
      "melt_pool_shape": "balling",
      "spatter": null,
      "weight_percent_Zn": 0,
      "weight_percent_Mg": 0,
      "weight_percent_Si": 0,
      "weight_percent_Al": 0,
      "weight_percent_Sn": 0,
      "weight_percent_Zr": 1,
      "weight_percent_W": 0,
      "weight_percent_Ti": 0,
      "weight_percent_V": 0,
      "weight_percent_Co": 0,
      "weight_percent_Cu": 0,
      "weight_percent_Ta": 0,
      "weight_percent_Nb": 5.5,
      "weight_percent_Ni": 55,
      "weight_percent_Cr": 21,
      "weight_percent_Fe": 0,
      "weight_percent_Mn": 0,
      "weight_percent_Mo": 3.3,
      "paper_id": 32,
      "paper_url": null,
      "porosity": null,
      "relative_density": null,
      "comments": null
    },
    "model": "melt_pool.ClassificationRecord",
    "pk": 29
  },
  {
    "fields": {
      "material": "IN718",
      "process": "PBF",
      "power": 300,
      "velocity": 1200,
      "hatch_spacing": 500,
      "energy_density": null,
      "layer_thickness": 70,
      "beam_diameter": 100,
      "density": 8190,
      "specific_heat_capacity": 435,
      "k": 11.2,
      "melting_temperature": 1400,
      "absorption_coefficient": 0.150923718,
      "minimal_absorptivity": 0.178,
      "melt_pool_shape": "balling",
      "spatter": null,
      "weight_percent_Zn": 0,
      "weight_percent_Mg": 0,
      "weight_percent_Si": 0,
      "weight_percent_Al": 0,
      "weight_percent_Sn": 0,
      "weight_percent_Zr": 1,
      "weight_percent_W": 0,
      "weight_percent_Ti": 0,
      "weight_percent_V": 0,
      "weight_percent_Co": 0,
      "weight_percent_Cu": 0,
      "weight_percent_Ta": 0,
      "weight_percent_Nb": 5.5,
      "weight_percent_Ni": 55,
      "weight_percent_Cr": 21,
      "weight_percent_Fe": 0,
      "weight_percent_Mn": 0,
      "weight_percent_Mo": 3.3,
      "paper_id": 32,
      "paper_url": null,
      "porosity": null,
      "relative_density": null,
      "comments": null
    },
    "model": "melt_pool.ClassificationRecord",
    "pk": 30
  },
  {
    "fields": {
      "material": "IN718",
      "process": "PBF",
      "power": 300,
      "velocity": 1400,
      "hatch_spacing": 500,
      "energy_density": null,
      "layer_thickness": 70,
      "beam_diameter": 100,
      "density": 8190,
      "specific_heat_capacity": 435,
      "k": 11.2,
      "melting_temperature": 1400,
      "absorption_coefficient": 0.1293964935,
      "minimal_absorptivity": 0.178,
      "melt_pool_shape": "balling",
      "spatter": null,
      "weight_percent_Zn": 0,
      "weight_percent_Mg": 0,
      "weight_percent_Si": 0,
      "weight_percent_Al": 0,
      "weight_percent_Sn": 0,
      "weight_percent_Zr": 1,
      "weight_percent_W": 0,
      "weight_percent_Ti": 0,
      "weight_percent_V": 0,
      "weight_percent_Co": 0,
      "weight_percent_Cu": 0,
      "weight_percent_Ta": 0,
      "weight_percent_Nb": 5.5,
      "weight_percent_Ni": 55,
      "weight_percent_Cr": 21,
      "weight_percent_Fe": 0,
      "weight_percent_Mn": 0,
      "weight_percent_Mo": 3.3,
      "paper_id": 32,
      "paper_url": null,
      "porosity": null,
      "relative_density": null,
      "comments": null
    },
    "model": "melt_pool.ClassificationRecord",
    "pk": 31
  },
  {
    "fields": {
      "material": "IN718",
      "process": "PBF",
      "power": 370,
      "velocity": 400,
      "hatch_spacing": 500,
      "energy_density": null,
      "layer_thickness": 70,
      "beam_diameter": 100,
      "density": 8190,
      "specific_heat_capacity": 435,
      "k": 11.2,
      "melting_temperature": 1400,
      "absorption_coefficient": 0.5583866702,
      "minimal_absorptivity": 0.178,
      "melt_pool_shape": "keyhole",
      "spatter": null,
      "weight_percent_Zn": 0,
      "weight_percent_Mg": 0,
      "weight_percent_Si": 0,
      "weight_percent_Al": 0,
      "weight_percent_Sn": 0,
      "weight_percent_Zr": 1,
      "weight_percent_W": 0,
      "weight_percent_Ti": 0,
      "weight_percent_V": 0,
      "weight_percent_Co": 0,
      "weight_percent_Cu": 0,
      "weight_percent_Ta": 0,
      "weight_percent_Nb": 5.5,
      "weight_percent_Ni": 55,
      "weight_percent_Cr": 21,
      "weight_percent_Fe": 0,
      "weight_percent_Mn": 0,
      "weight_percent_Mo": 3.3,
      "paper_id": 32,
      "paper_url": null,
      "porosity": null,
      "relative_density": null,
      "comments": null
    },
    "model": "melt_pool.ClassificationRecord",
    "pk": 32
  },
  {
    "fields": {
      "material": "IN718",
      "process": "PBF",
      "power": 370,
      "velocity": 800,
      "hatch_spacing": 500,
      "energy_density": null,
      "layer_thickness": 70,
      "beam_diameter": 100,
      "density": 8190,
      "specific_heat_capacity": 435,
      "k": 11.2,
      "melting_temperature": 1400,
      "absorption_coefficient": 0.2792321929,
      "minimal_absorptivity": 0.178,
      "melt_pool_shape": "keyhole",
      "spatter": null,
      "weight_percent_Zn": 0,
      "weight_percent_Mg": 0,
      "weight_percent_Si": 0,
      "weight_percent_Al": 0,
      "weight_percent_Sn": 0,
      "weight_percent_Zr": 1,
      "weight_percent_W": 0,
      "weight_percent_Ti": 0,
      "weight_percent_V": 0,
      "weight_percent_Co": 0,
