Repository: BaratiLab/AMUI

`?`, `"#DIV/0!"` values in `.csv` have been replaced with `None`.

File: api/melt_pool/fixture/classification.json (part 2 of 15)
[
      "weight_percent_Cu": 0,
      "weight_percent_Ta": 0,
      "weight_percent_Nb": 5.5,
      "weight_percent_Ni": 55,
      "weight_percent_Cr": 21,
      "weight_percent_Fe": 0,
      "weight_percent_Mn": 0,
      "weight_percent_Mo": 3.3,
      "paper_id": 32,
      "paper_url": null,
      "porosity": null,
      "relative_density": null,
      "comments": null
    },
    "model": "melt_pool.ClassificationRecord",
    "pk": 33
  },
  {
    "fields": {
      "material": "IN718",
      "process": "PBF",
      "power": 370,
      "velocity": 1000,
      "hatch_spacing": 500,
      "energy_density": null,
      "layer_thickness": 70,
      "beam_diameter": 100,
      "density": 8190,
      "specific_heat_capacity": 435,
      "k": 11.2,
      "melting_temperature": 1400,
      "absorption_coefficient": 0.2233546681,
      "minimal_absorptivity": 0.178,
      "melt_pool_shape": "desirable",
      "spatter": null,
      "weight_percent_Zn": 0,
      "weight_percent_Mg": 0,
      "weight_percent_Si": 0,
      "weight_percent_Al": 0,
      "weight_percent_Sn": 0,
      "weight_percent_Zr": 1,
      "weight_percent_W": 0,
      "weight_percent_Ti": 0,
      "weight_percent_V": 0,
      "weight_percent_Co": 0,
      "weight_percent_Cu": 0,
      "weight_percent_Ta": 0,
      "weight_percent_Nb": 5.5,
      "weight_percent_Ni": 55,
      "weight_percent_Cr": 21,
      "weight_percent_Fe": 0,
      "weight_percent_Mn": 0,
      "weight_percent_Mo": 3.3,
      "paper_id": 32,
      "paper_url": null,
      "porosity": null,
      "relative_density": null,
      "comments": null
    },
    "model": "melt_pool.ClassificationRecord",
    "pk": 34
  },
  {
    "fields": {
      "material": "IN718",
      "process": "PBF",
      "power": 370,
      "velocity": 1200,
      "hatch_spacing": 500,
      "energy_density": null,
      "layer_thickness": 70,
      "beam_diameter": 100,
      "density": 8190,
      "specific_heat_capacity": 435,
      "k": 11.2,
      "melting_temperature": 1400,
      "absorption_coefficient": 0.1861288901,
      "minimal_absorptivity": 0.178,
      "melt_pool_shape": "balling",
      "spatter": null,
      "weight_percent_Zn": 0,
      "weight_percent_Mg": 0,
      "weight_percent_Si": 0,
      "weight_percent_Al": 0,
      "weight_percent_Sn": 0,
      "weight_percent_Zr": 1,
      "weight_percent_W": 0,
      "weight_percent_Ti": 0,
      "weight_percent_V": 0,
      "weight_percent_Co": 0,
      "weight_percent_Cu": 0,
      "weight_percent_Ta": 0,
      "weight_percent_Nb": 5.5,
      "weight_percent_Ni": 55,
      "weight_percent_Cr": 21,
      "weight_percent_Fe": 0,
      "weight_percent_Mn": 0,
      "weight_percent_Mo": 3.3,
      "paper_id": 32,
      "paper_url": null,
      "porosity": null,
      "relative_density": null,
      "comments": null
    },
    "model": "melt_pool.ClassificationRecord",
    "pk": 35
  },
  {
    "fields": {
      "material": "IN718",
      "process": "PBF",
      "power": 370,
      "velocity": 1400,
      "hatch_spacing": 500,
      "energy_density": null,
      "layer_thickness": 70,
      "beam_diameter": 100,
      "density": 8190,
      "specific_heat_capacity": 435,
      "k": 11.2,
      "melting_temperature": 1400,
      "absorption_coefficient": 0.1595501509,
      "minimal_absorptivity": 0.178,
      "melt_pool_shape": "balling",
      "spatter": null,
      "weight_percent_Zn": 0,
      "weight_percent_Mg": 0,
      "weight_percent_Si": 0,
      "weight_percent_Al": 0,
      "weight_percent_Sn": 0,
      "weight_percent_Zr": 1,
      "weight_percent_W": 0,
      "weight_percent_Ti": 0,
      "weight_percent_V": 0,
      "weight_percent_Co": 0,
      "weight_percent_Cu": 0,
      "weight_percent_Ta": 0,
      "weight_percent_Nb": 5.5,
      "weight_percent_Ni": 55,
      "weight_percent_Cr": 21,
      "weight_percent_Fe": 0,
      "weight_percent_Mn": 0,
      "weight_percent_Mo": 3.3,
      "paper_id": 32,
      "paper_url": null,
      "porosity": null,
      "relative_density": null,
      "comments": null
    },
    "model": "melt_pool.ClassificationRecord",
    "pk": 36
  },
  {
    "fields": {
      "material": "Ti-6Al-4V",
      "process": "PBF",
      "power": 520,
      "velocity": 1100,
      "hatch_spacing": null,
      "energy_density": null,
      "layer_thickness": null,
      "beam_diameter": 95,
      "density": 4470.5,
      "specific_heat_capacity": 561.5,
      "k": 7.2,
      "melting_temperature": 1649,
      "absorption_coefficient": 0.5351497023,
      "minimal_absorptivity": 0.26,
      "melt_pool_shape": "keyhole",
      "spatter": null,
      "weight_percent_Zn": 0,
      "weight_percent_Mg": 0,
      "weight_percent_Si": 0,
      "weight_percent_Al": 5.5,
      "weight_percent_Sn": 0,
      "weight_percent_Zr": 90,
      "weight_percent_W": 4.2,
      "weight_percent_Ti": 0,
      "weight_percent_V": 0,
      "weight_percent_Co": 0,
      "weight_percent_Cu": 0,
      "weight_percent_Ta": 0,
      "weight_percent_Nb": 0,
      "weight_percent_Ni": 0,
      "weight_percent_Cr": 0,
      "weight_percent_Fe": 0,
      "weight_percent_Mn": 0,
      "weight_percent_Mo": 0,
      "paper_id": 34,
      "paper_url": null,
      "porosity": null,
      "relative_density": null,
      "comments": null
    },
    "model": "melt_pool.ClassificationRecord",
    "pk": 37
  },
  {
    "fields": {
      "material": "Ti-6Al-4V",
      "process": "PBF",
      "power": 150,
      "velocity": 1200,
      "hatch_spacing": null,
      "energy_density": null,
      "layer_thickness": null,
      "beam_diameter": 95,
      "density": 4470.5,
      "specific_heat_capacity": 561.5,
      "k": 7.2,
      "melting_temperature": 1649,
      "absorption_coefficient": 0.1415201289,
      "minimal_absorptivity": 0.26,
      "melt_pool_shape": "desirable",
      "spatter": null,
      "weight_percent_Zn": 0,
      "weight_percent_Mg": 0,
      "weight_percent_Si": 0,
      "weight_percent_Al": 5.5,
      "weight_percent_Sn": 0,
      "weight_percent_Zr": 90,
      "weight_percent_W": 4.2,
      "weight_percent_Ti": 0,
      "weight_percent_V": 0,
      "weight_percent_Co": 0,
      "weight_percent_Cu": 0,
      "weight_percent_Ta": 0,
      "weight_percent_Nb": 0,
      "weight_percent_Ni": 0,
      "weight_percent_Cr": 0,
      "weight_percent_Fe": 0,
      "weight_percent_Mn": 0,
      "weight_percent_Mo": 0,
      "paper_id": 34,
      "paper_url": null,
      "porosity": null,
      "relative_density": null,
      "comments": null
    },
    "model": "melt_pool.ClassificationRecord",
    "pk": 38
  },
  {
    "fields": {
      "material": "Ti-6Al-4V",
      "process": "PBF",
      "power": 200,
      "velocity": 1200,
      "hatch_spacing": null,
      "energy_density": null,
      "layer_thickness": null,
      "beam_diameter": 95,
      "density": 4470.5,
      "specific_heat_capacity": 561.5,
      "k": 7.2,
      "melting_temperature": 1649,
      "absorption_coefficient": 0.1886935053,
      "minimal_absorptivity": 0.26,
      "melt_pool_shape": "keyhole",
      "spatter": null,
      "weight_percent_Zn": 0,
      "weight_percent_Mg": 0,
      "weight_percent_Si": 0,
      "weight_percent_Al": 5.5,
      "weight_percent_Sn": 0,
      "weight_percent_Zr": 90,
      "weight_percent_W": 4.2,
      "weight_percent_Ti": 0,
      "weight_percent_V": 0,
      "weight_percent_Co": 0,
      "weight_percent_Cu": 0,
      "weight_percent_Ta": 0,
      "weight_percent_Nb": 0,
      "weight_percent_Ni": 0,
      "weight_percent_Cr": 0,
      "weight_percent_Fe": 0,
      "weight_percent_Mn": 0,
      "weight_percent_Mo": 0,
      "paper_id": 34,
      "paper_url": null,
      "porosity": null,
      "relative_density": null,
      "comments": null
    },
    "model": "melt_pool.ClassificationRecord",
    "pk": 39
  },
  {
    "fields": {
      "material": "Ti-6Al-4V",
      "process": "PBF",
      "power": 250,
      "velocity": 1200,
      "hatch_spacing": null,
      "energy_density": null,
      "layer_thickness": null,
      "beam_diameter": 95,
      "density": 4470.5,
      "specific_heat_capacity": 561.5,
      "k": 7.2,
      "melting_temperature": 1649,
      "absorption_coefficient": 0.2358668816,
      "minimal_absorptivity": 0.26,
      "melt_pool_shape": "keyhole",
      "spatter": null,
      "weight_percent_Zn": 0,
      "weight_percent_Mg": 0,
      "weight_percent_Si": 0,
      "weight_percent_Al": 5.5,
      "weight_percent_Sn": 0,
      "weight_percent_Zr": 90,
      "weight_percent_W": 4.2,
      "weight_percent_Ti": 0,
      "weight_percent_V": 0,
      "weight_percent_Co": 0,
      "weight_percent_Cu": 0,
      "weight_percent_Ta": 0,
      "weight_percent_Nb": 0,
      "weight_percent_Ni": 0,
      "weight_percent_Cr": 0,
      "weight_percent_Fe": 0,
      "weight_percent_Mn": 0,
      "weight_percent_Mo": 0,
      "paper_id": 34,
      "paper_url": null,
      "porosity": null,
      "relative_density": null,
      "comments": null
    },
    "model": "melt_pool.ClassificationRecord",
    "pk": 40
  },
  {
    "fields": {
      "material": "Ti-6Al-4V",
      "process": "PBF",
      "power": 300,
      "velocity": 1200,
      "hatch_spacing": null,
      "energy_density": null,
      "layer_thickness": null,
      "beam_diameter": 95,
      "density": 4470.5,
      "specific_heat_capacity": 561.5,
      "k": 7.2,
      "melting_temperature": 1649,
      "absorption_coefficient": 0.2830402579,
      "minimal_absorptivity": 0.26,
      "melt_pool_shape": "keyhole",
      "spatter": null,
      "weight_percent_Zn": 0,
      "weight_percent_Mg": 0,
      "weight_percent_Si": 0,
      "weight_percent_Al": 5.5,
      "weight_percent_Sn": 0,
      "weight_percent_Zr": 90,
      "weight_percent_W": 4.2,
      "weight_percent_Ti": 0,
      "weight_percent_V": 0,
      "weight_percent_Co": 0,
      "weight_percent_Cu": 0,
      "weight_percent_Ta": 0,
      "weight_percent_Nb": 0,
      "weight_percent_Ni": 0,
      "weight_percent_Cr": 0,
      "weight_percent_Fe": 0,
      "weight_percent_Mn": 0,
      "weight_percent_Mo": 0,
      "paper_id": 34,
      "paper_url": null,
      "porosity": null,
      "relative_density": null,
      "comments": null
    },
    "model": "melt_pool.ClassificationRecord",
    "pk": 41
  },
  {
    "fields": {
      "material": "Ti-6Al-4V",
      "process": "PBF",
      "power": 350,
      "velocity": 1200,
      "hatch_spacing": null,
      "energy_density": null,
      "layer_thickness": null,
      "beam_diameter": 95,
      "density": 4470.5,
      "specific_heat_capacity": 561.5,
      "k": 7.2,
      "melting_temperature": 1649,
      "absorption_coefficient": 0.3302136342,
      "minimal_absorptivity": 0.26,
      "melt_pool_shape": "keyhole",
      "spatter": null,
      "weight_percent_Zn": 0,
      "weight_percent_Mg": 0,
      "weight_percent_Si": 0,
      "weight_percent_Al": 5.5,
      "weight_percent_Sn": 0,
      "weight_percent_Zr": 90,
      "weight_percent_W": 4.2,
      "weight_percent_Ti": 0,
      "weight_percent_V": 0,
      "weight_percent_Co": 0,
      "weight_percent_Cu": 0,
      "weight_percent_Ta": 0,
      "weight_percent_Nb": 0,
      "weight_percent_Ni": 0,
      "weight_percent_Cr": 0,
      "weight_percent_Fe": 0,
      "weight_percent_Mn": 0,
      "weight_percent_Mo": 0,
      "paper_id": 34,
      "paper_url": null,
      "porosity": null,
      "relative_density": null,
      "comments": null
    },
    "model": "melt_pool.ClassificationRecord",
    "pk": 42
  },
  {
    "fields": {
      "material": "Ti-6Al-4V",
      "process": "PBF",
      "power": 450,
      "velocity": 1200,
      "hatch_spacing": null,
      "energy_density": null,
      "layer_thickness": null,
      "beam_diameter": 95,
      "density": 4470.5,
      "specific_heat_capacity": 561.5,
      "k": 7.2,
      "melting_temperature": 1649,
      "absorption_coefficient": 0.4245603868,
      "minimal_absorptivity": 0.26,
      "melt_pool_shape": "keyhole",
      "spatter": null,
      "weight_percent_Zn": 0,
      "weight_percent_Mg": 0,
      "weight_percent_Si": 0,
      "weight_percent_Al": 5.5,
      "weight_percent_Sn": 0,
      "weight_percent_Zr": 90,
      "weight_percent_W": 4.2,
      "weight_percent_Ti": 0,
      "weight_percent_V": 0,
      "weight_percent_Co": 0,
      "weight_percent_Cu": 0,
      "weight_percent_Ta": 0,
      "weight_percent_Nb": 0,
      "weight_percent_Ni": 0,
      "weight_percent_Cr": 0,
      "weight_percent_Fe": 0,
      "weight_percent_Mn": 0,
      "weight_percent_Mo": 0,
      "paper_id": 34,
      "paper_url": null,
      "porosity": null,
      "relative_density": null,
      "comments": null
    },
    "model": "melt_pool.ClassificationRecord",
    "pk": 43
  },
  {
    "fields": {
      "material": "Ti-6Al-4V",
      "process": "PBF",
      "power": 520,
      "velocity": 1200,
      "hatch_spacing": null,
      "energy_density": null,
      "layer_thickness": null,
      "beam_diameter": 95,
      "density": 4470.5,
      "specific_heat_capacity": 561.5,
      "k": 7.2,
      "melting_temperature": 1649,
      "absorption_coefficient": 0.4905409412,
      "minimal_absorptivity": 0.26,
      "melt_pool_shape": "keyhole",
      "spatter": null,
      "weight_percent_Zn": 0,
      "weight_percent_Mg": 0,
      "weight_percent_Si": 0,
      "weight_percent_Al": 5.5,
      "weight_percent_Sn": 0,
      "weight_percent_Zr": 90,
      "weight_percent_W": 4.2,
      "weight_percent_Ti": 0,
      "weight_percent_V": 0,
      "weight_percent_Co": 0,
      "weight_percent_Cu": 0,
      "weight_percent_Ta": 0,
      "weight_percent_Nb": 0,
      "weight_percent_Ni": 0,
      "weight_percent_Cr": 0,
      "weight_percent_Fe": 0,
      "weight_percent_Mn": 0,
      "weight_percent_Mo": 0,
      "paper_id": 34,
      "paper_url": null,
      "porosity": null,
      "relative_density": null,
      "comments": null
    },
    "model": "melt_pool.ClassificationRecord",
    "pk": 44
  },
  {
    "fields": {
      "material": "Ti-6Al-4V",
      "process": "PBF",
      "power": 40,
      "velocity": 400,
      "hatch_spacing": null,
      "energy_density": null,
      "layer_thickness": 60,
      "beam_diameter": 39,
      "density": 4470.5,
      "specific_heat_capacity": 561.5,
      "k": 7.2,
      "melting_temperature": 1649,
      "absorption_coefficient": 0.6717737477,
      "minimal_absorptivity": 0.26,
      "melt_pool_shape": "LOF",
      "spatter": null,
      "weight_percent_Zn": 0,
      "weight_percent_Mg": 0,
      "weight_percent_Si": 0,
      "weight_percent_Al": 5.5,
      "weight_percent_Sn": 0,
      "weight_percent_Zr": 90,
      "weight_percent_W": 4.2,
      "weight_percent_Ti": 0,
      "weight_percent_V": 0,
      "weight_percent_Co": 0,
      "weight_percent_Cu": 0,
      "weight_percent_Ta": 0,
      "weight_percent_Nb": 0,
      "weight_percent_Ni": 0,
      "weight_percent_Cr": 0,
      "weight_percent_Fe": 0,
      "weight_percent_Mn": 0,
      "weight_percent_Mo": 0,
      "paper_id": 47,
      "paper_url": null,
      "porosity": null,
      "relative_density": null,
      "comments": null
    },
    "model": "melt_pool.ClassificationRecord",
    "pk": 45
  },
  {
    "fields": {
      "material": "Ti-6Al-4V",
      "process": "PBF",
      "power": 160,
      "velocity": 1000,
      "hatch_spacing": null,
      "energy_density": null,
      "layer_thickness": 60,
      "beam_diameter": 39,
      "density": 4470.5,
      "specific_heat_capacity": 561.5,
      "k": 7.2,
      "melting_temperature": 1649,
      "absorption_coefficient": 1.07480691,
      "minimal_absorptivity": 0.26,
      "melt_pool_shape": "LOF",
      "spatter": null,
      "weight_percent_Zn": 0,
      "weight_percent_Mg": 0,
      "weight_percent_Si": 0,
      "weight_percent_Al": 5.5,
      "weight_percent_Sn": 0,
      "weight_percent_Zr": 90,
      "weight_percent_W": 4.2,
      "weight_percent_Ti": 0,
      "weight_percent_V": 0,
      "weight_percent_Co": 0,
      "weight_percent_Cu": 0,
      "weight_percent_Ta": 0,
      "weight_percent_Nb": 0,
      "weight_percent_Ni": 0,
      "weight_percent_Cr": 0,
      "weight_percent_Fe": 0,
      "weight_percent_Mn": 0,
      "weight_percent_Mo": 0,
      "paper_id": 47,
      "paper_url": null,
      "porosity": null,
      "relative_density": null,
      "comments": null
    },
    "model": "melt_pool.ClassificationRecord",
    "pk": 46
  },
  {
    "fields": {
      "material": "Ti-6Al-4V",
      "process": "PBF",
      "power": 80,
      "velocity": 400,
      "hatch_spacing": null,
      "energy_density": null,
      "layer_thickness": 60,
      "beam_diameter": 39,
      "density": 4470.5,
      "specific_heat_capacity": 561.5,
      "k": 7.2,
      "melting_temperature": 1649,
      "absorption_coefficient": 1.34346978,
      "minimal_absorptivity": 0.26,
      "melt_pool_shape": "desirable",
      "spatter": null,
      "weight_percent_Zn": 0,
      "weight_percent_Mg": 0,
      "weight_percent_Si": 0,
      "weight_percent_Al": 5.5,
      "weight_percent_Sn": 0,
      "weight_percent_Zr": 90,
      "weight_percent_W": 4.2,
      "weight_percent_Ti": 0,
      "weight_percent_V": 0,
      "weight_percent_Co": 0,
      "weight_percent_Cu": 0,
      "weight_percent_Ta": 0,
      "weight_percent_Nb": 0,
      "weight_percent_Ni": 0,
      "weight_percent_Cr": 0,
      "weight_percent_Fe": 0,
      "weight_percent_Mn": 0,
      "weight_percent_Mo": 0,
      "paper_id": 47,
      "paper_url": null,
      "porosity": null,
      "relative_density": null,
      "comments": null
    },
    "model": "melt_pool.ClassificationRecord",
    "pk": 47
  },
  {
    "fields": {
      "material": "Ti-6Al-4V",
      "process": "PBF",
      "power": 120,
      "velocity": 400,
      "hatch_spacing": null,
      "energy_density": null,
      "layer_thickness": 60,
      "beam_diameter": 39,
      "density": 4470.5,
      "specific_heat_capacity": 561.5,
      "k": 7.2,
      "melting_temperature": 1649,
      "absorption_coefficient": 2.015243528,
      "minimal_absorptivity": 0.26,
      "melt_pool_shape": "desirable",
      "spatter": null,
      "weight_percent_Zn": 0,
      "weight_percent_Mg": 0,
      "weight_percent_Si": 0,
      "weight_percent_Al": 5.5,
      "weight_percent_Sn": 0,
      "weight_percent_Zr": 90,
      "weight_percent_W": 4.2,
      "weight_percent_Ti": 0,
      "weight_percent_V": 0,
      "weight_percent_Co": 0,
      "weight_percent_Cu": 0,
      "weight_percent_Ta": 0,
      "weight_percent_Nb": 0,
      "weight_percent_Ni": 0,
      "weight_percent_Cr": 0,
      "weight_percent_Fe": 0,
      "weight_percent_Mn": 0,
      "weight_percent_Mo": 0,
      "paper_id": 47,
      "paper_url": null,
      "porosity": null,
      "relative_density": null,
      "comments": null
    },
    "model": "melt_pool.ClassificationRecord",
    "pk": 48
  },
  {
    "fields": {
      "material": "Ti-6Al-4V",
      "process": "PBF",
      "power": 160,
      "velocity": 400,
      "hatch_spacing": null,
      "energy_density": null,
      "layer_thickness": 60,
      "beam_diameter": 39,
      "density": 4470.5,
      "specific_heat_capacity": 561.5,
      "k": 7.2,
      "melting_temperature": 1649,
      "absorption_coefficient": 2.68693956,
      "minimal_absorptivity": 0.26,
      "melt_pool_shape": "desirable",
      "spatter": null,
      "weight_percent_Zn": 0,
      "weight_percent_Mg": 0,
      "weight_percent_Si": 0,
      "weight_percent_Al": 5.5,
      "weight_percent_Sn": 0,
      "weight_percent_Zr": 90,
      "weight_percent_W": 4.2,
      "weight_percent_Ti": 0,
      "weight_percent_V": 0,
      "weight_percent_Co": 0,
      "weight_percent_Cu": 0,
      "weight_percent_Ta": 0,
      "weight_percent_Nb": 0,
      "weight_percent_Ni": 0,
      "weight_percent_Cr": 0,
      "weight_percent_Fe": 0,
      "weight_percent_Mn": 0,
      "weight_percent_Mo": 0,
      "paper_id": 47,
      "paper_url": null,
      "porosity": null,
      "relative_density": null,
      "comments": null
    },
    "model": "melt_pool.ClassificationRecord",
    "pk": 49
  },
  {
    "fields": {
      "material": "SS316L",
      "process": "PBF",
      "power": 45,
      "velocity": 400,
      "hatch_spacing": null,
      "energy_density": null,
      "layer_thickness": null,
      "beam_diameter": null,
      "density": 8000,
      "specific_heat_capacity": 500,
      "k": 16.3,
      "melting_temperature": 1415,
      "absorption_coefficient": null,
      "minimal_absorptivity": 0.33,
      "melt_pool_shape": "LOF",
      "spatter": null,
      "weight_percent_Zn": 0,
      "weight_percent_Mg": 0,
      "weight_percent_Si": 0,
      "weight_percent_Al": 0,
      "weight_percent_Sn": 0,
      "weight_percent_Zr": 0,
      "weight_percent_W": 0,
      "weight_percent_Ti": 0,
      "weight_percent_V": 0,
      "weight_percent_Co": 0,
      "weight_percent_Cu": 0,
      "weight_percent_Ta": 0,
      "weight_percent_Nb": 0,
      "weight_percent_Ni": 11.4,
      "weight_percent_Cr": 17.3,
      "weight_percent_Fe": 65,
      "weight_percent_Mn": 1.5,
      "weight_percent_Mo": 2.5,
      "paper_id": 49,
      "paper_url": null,
      "porosity": null,
      "relative_density": null,
      "comments": null
    },
    "model": "melt_pool.ClassificationRecord",
    "pk": 50
  },
  {
    "fields": {
      "material": "SS316L",
      "process": "PBF",
      "power": 45,
      "velocity": 900,
      "hatch_spacing": null,
      "energy_density": null,
      "layer_thickness": null,
      "beam_diameter": null,
      "density": 8000,
      "specific_heat_capacity": 500,
      "k": 16.3,
      "melting_temperature": 1415,
      "absorption_coefficient": null,
      "minimal_absorptivity": 0.33,
      "melt_pool_shape": "LOF",
      "spatter": null,
      "weight_percent_Zn": 0,
      "weight_percent_Mg": 0,
      "weight_percent_Si": 0,
      "weight_percent_Al": 0,
      "weight_percent_Sn": 0,
      "weight_percent_Zr": 0,
      "weight_percent_W": 0,
      "weight_percent_Ti": 0,
      "weight_percent_V": 0,
      "weight_percent_Co": 0,
      "weight_percent_Cu": 0,
      "weight_percent_Ta": 0,
      "weight_percent_Nb": 0,
      "weight_percent_Ni": 11.4,
      "weight_percent_Cr": 17.3,
      "weight_percent_Fe": 65,
      "weight_percent_Mn": 1.5,
      "weight_percent_Mo": 2.5,
      "paper_id": 49,
      "paper_url": null,
      "porosity": null,
      "relative_density": null,
      "comments": null
    },
    "model": "melt_pool.ClassificationRecord",
    "pk": 51
  },
  {
    "fields": {
      "material": "SS316L",
      "process": "PBF",
      "power": 45,
      "velocity": 1400,
      "hatch_spacing": null,
      "energy_density": null,
      "layer_thickness": null,
      "beam_diameter": null,
      "density": 8000,
      "specific_heat_capacity": 500,
      "k": 16.3,
      "melting_temperature": 1415,
      "absorption_coefficient": null,
      "minimal_absorptivity": 0.33,
      "melt_pool_shape": "LOF",
      "spatter": null,
      "weight_percent_Zn": 0,
      "weight_percent_Mg": 0,
      "weight_percent_Si": 0,
      "weight_percent_Al": 0,
      "weight_percent_Sn": 0,
      "weight_percent_Zr": 0,
      "weight_percent_W": 0,
      "weight_percent_Ti": 0,
      "weight_percent_V": 0,
      "weight_percent_Co": 0,
      "weight_percent_Cu": 0,
      "weight_percent_Ta": 0,
      "weight_percent_Nb": 0,
      "weight_percent_Ni": 11.4,
      "weight_percent_Cr": 17.3,
      "weight_percent_Fe": 65,
      "weight_percent_Mn": 1.5,
      "weight_percent_Mo": 2.5,
      "paper_id": 49,
      "paper_url": null,
      "porosity": null,
      "relative_density": null,
      "comments": null
    },
    "model": "melt_pool.ClassificationRecord",
    "pk": 52
  },
  {
    "fields": {
      "material": "SS316L",
      "process": "PBF",
      "power": 45,
      "velocity": 1900,
      "hatch_spacing": null,
      "energy_density": null,
      "layer_thickness": null,
      "beam_diameter": null,
      "density": 8000,
      "specific_heat_capacity": 500,
      "k": 16.3,
      "melting_temperature": 1415,
      "absorption_coefficient": null,
      "minimal_absorptivity": 0.33,
      "melt_pool_shape": "LOF",
      "spatter": null,
      "weight_percent_Zn": 0,
      "weight_percent_Mg": 0,
      "weight_percent_Si": 0,
      "weight_percent_Al": 0,
      "weight_percent_Sn": 0,
      "weight_percent_Zr": 0,
      "weight_percent_W": 0,
      "weight_percent_Ti": 0,
      "weight_percent_V": 0,
      "weight_percent_Co": 0,
      "weight_percent_Cu": 0,
      "weight_percent_Ta": 0,
      "weight_percent_Nb": 0,
      "weight_percent_Ni": 11.4,
      "weight_percent_Cr": 17.3,
      "weight_percent_Fe": 65,
      "weight_percent_Mn": 1.5,
      "weight_percent_Mo": 2.5,
      "paper_id": 49,
      "paper_url": null,
      "porosity": null,
      "relative_density": null,
      "comments": null
    },
    "model": "melt_pool.ClassificationRecord",
    "pk": 53
  },
  {
    "fields": {
      "material": "SS316L",
      "process": "PBF",
      "power": 45,
      "velocity": 2400,
      "hatch_spacing": null,
      "energy_density": null,
      "layer_thickness": null,
      "beam_diameter": null,
      "density": 8000,
      "specific_heat_capacity": 500,
      "k": 16.3,
      "melting_temperature": 1415,
      "absorption_coefficient": null,
      "minimal_absorptivity": 0.33,
      "melt_pool_shape": "LOF",
      "spatter": null,
      "weight_percent_Zn": 0,
      "weight_percent_Mg": 0,
      "weight_percent_Si": 0,
      "weight_percent_Al": 0,
      "weight_percent_Sn": 0,
      "weight_percent_Zr": 0,
      "weight_percent_W": 0,
      "weight_percent_Ti": 0,
      "weight_percent_V": 0,
      "weight_percent_Co": 0,
      "weight_percent_Cu": 0,
      "weight_percent_Ta": 0,
      "weight_percent_Nb": 0,
      "weight_percent_Ni": 11.4,
      "weight_percent_Cr": 17.3,
      "weight_percent_Fe": 65,
      "weight_percent_Mn": 1.5,
      "weight_percent_Mo": 2.5,
      "paper_id": 49,
      "paper_url": null,
      "porosity": null,
      "relative_density": null,
      "comments": null
    },
    "model": "melt_pool.ClassificationRecord",
    "pk": 54
  },
  {
    "fields": {
      "material": "SS316L",
      "process": "PBF",
      "power": 45,
      "velocity": 2900,
      "hatch_spacing": null,
      "energy_density": null,
      "layer_thickness": null,
      "beam_diameter": null,
      "density": 8000,
      "specific_heat_capacity": 500,
      "k": 16.3,
      "melting_temperature": 1415,
      "absorption_coefficient": null,
      "minimal_absorptivity": 0.33,
      "melt_pool_shape": "LOF",
      "spatter": null,
      "weight_percent_Zn": 0,
      "weight_percent_Mg": 0,
      "weight_percent_Si": 0,
      "weight_percent_Al": 0,
      "weight_percent_Sn": 0,
      "weight_percent_Zr": 0,
      "weight_percent_W": 0,
      "weight_percent_Ti": 0,
      "weight_percent_V": 0,
      "weight_percent_Co": 0,
      "weight_percent_Cu": 0,
      "weight_percent_Ta": 0,
      "weight_percent_Nb": 0,
      "weight_percent_Ni": 11.4,
      "weight_percent_Cr": 17.3,
      "weight_percent_Fe": 65,
      "weight_percent_Mn": 1.5,
      "weight_percent_Mo": 2.5,
      "paper_id": 49,
      "paper_url": null,
      "porosity": null,
      "relative_density": null,
      "comments": null
    },
    "model": "melt_pool.ClassificationRecord",
    "pk": 55
  },
  {
    "fields": {
      "material": "SS316L",
      "process": "PBF",
      "power": 45,
      "velocity": 3400,
      "hatch_spacing": null,
      "energy_density": null,
      "layer_thickness": null,
      "beam_diameter": null,
      "density": 8000,
      "specific_heat_capacity": 500,
      "k": 16.3,
      "melting_temperature": 1415,
      "absorption_coefficient": null,
      "minimal_absorptivity": 0.33,
      "melt_pool_shape": "LOF",
      "spatter": null,
      "weight_percent_Zn": 0,
      "weight_percent_Mg": 0,
      "weight_percent_Si": 0,
      "weight_percent_Al": 0,
      "weight_percent_Sn": 0,
      "weight_percent_Zr": 0,
      "weight_percent_W": 0,
      "weight_percent_Ti": 0,
      "weight_percent_V": 0,
      "weight_percent_Co": 0,
      "weight_percent_Cu": 0,
      "weight_percent_Ta": 0,
      "weight_percent_Nb": 0,
      "weight_percent_Ni": 11.4,
      "weight_percent_Cr": 17.3,
      "weight_percent_Fe": 65,
      "weight_percent_Mn": 1.5,
      "weight_percent_Mo": 2.5,
      "paper_id": 49,
      "paper_url": null,
      "porosity": null,
      "relative_density": null,
      "comments": null
    },
    "model": "melt_pool.ClassificationRecord",
    "pk": 56
  },
  {
    "fields": {
      "material": "SS316L",
      "process": "PBF",
      "power": 130,
      "velocity": 400,
      "hatch_spacing": null,
      "energy_density": null,
      "layer_thickness": null,
      "beam_diameter": null,
      "density": 8000,
      "specific_heat_capacity": 500,
      "k": 16.3,
      "melting_temperature": 1415,
      "absorption_coefficient": null,
      "minimal_absorptivity": 0.33,
      "melt_pool_shape": "keyhole",
      "spatter": null,
      "weight_percent_Zn": 0,
      "weight_percent_Mg": 0,
      "weight_percent_Si": 0,
      "weight_percent_Al": 0,
      "weight_percent_Sn": 0,
      "weight_percent_Zr": 0,
      "weight_percent_W": 0,
      "weight_percent_Ti": 0,
      "weight_percent_V": 0,
      "weight_percent_Co": 0,
      "weight_percent_Cu": 0,
      "weight_percent_Ta": 0,
      "weight_percent_Nb": 0,
      "weight_percent_Ni": 11.4,
      "weight_percent_Cr": 17.3,
      "weight_percent_Fe": 65,
      "weight_percent_Mn": 1.5,
      "weight_percent_Mo": 2.5,
      "paper_id": 49,
      "paper_url": null,
      "porosity": null,
      "relative_density": null,
      "comments": null
    },
    "model": "melt_pool.ClassificationRecord",
    "pk": 57
  },
  {
    "fields": {
      "material": "SS316L",
      "process": "PBF",
      "power": 130,
      "velocity": 900,
      "hatch_spacing": null,
      "energy_density": null,
      "layer_thickness": null,
      "beam_diameter": null,
      "density": 8000,
      "specific_heat_capacity": 500,
      "k": 16.3,
      "melting_temperature": 1415,
      "absorption_coefficient": null,
      "minimal_absorptivity": 0.33,
      "melt_pool_shape": "desirable",
      "spatter": null,
      "weight_percent_Zn": 0,
      "weight_percent_Mg": 0,
      "weight_percent_Si": 0,
      "weight_percent_Al": 0,
      "weight_percent_Sn": 0,
      "weight_percent_Zr": 0,
      "weight_percent_W": 0,
      "weight_percent_Ti": 0,
      "weight_percent_V": 0,
      "weight_percent_Co": 0,
      "weight_percent_Cu": 0,
      "weight_percent_Ta": 0,
      "weight_percent_Nb": 0,
      "weight_percent_Ni": 11.4,
      "weight_percent_Cr": 17.3,
      "weight_percent_Fe": 65,
      "weight_percent_Mn": 1.5,
      "weight_percent_Mo": 2.5,
      "paper_id": 49,
      "paper_url": null,
      "porosity": null,
      "relative_density": null,
      "comments": null
    },
    "model": "melt_pool.ClassificationRecord",
    "pk": 58
  },
  {
    "fields": {
      "material": "SS316L",
      "process": "PBF",
      "power": 130,
      "velocity": 1400,
      "hatch_spacing": null,
      "energy_density": null,
      "layer_thickness": null,
      "beam_diameter": null,
      "density": 8000,
      "specific_heat_capacity": 500,
      "k": 16.3,
      "melting_temperature": 1415,
      "absorption_coefficient": null,
      "minimal_absorptivity": 0.33,
      "melt_pool_shape": "desirable",
      "spatter": null,
      "weight_percent_Zn": 0,
      "weight_percent_Mg": 0,
      "weight_percent_Si": 0,
      "weight_percent_Al": 0,
      "weight_percent_Sn": 0,
      "weight_percent_Zr": 0,
      "weight_percent_W": 0,
      "weight_percent_Ti": 0,
      "weight_percent_V": 0,
      "weight_percent_Co": 0,
      "weight_percent_Cu": 0,
      "weight_percent_Ta": 0,
      "weight_percent_Nb": 0,
      "weight_percent_Ni": 11.4,
      "weight_percent_Cr": 17.3,
      "weight_percent_Fe": 65,
      "weight_percent_Mn": 1.5,
      "weight_percent_Mo": 2.5,
      "paper_id": 49,
      "paper_url": null,
      "porosity": null,
      "relative_density": null,
      "comments": null
    },
    "model": "melt_pool.ClassificationRecord",
    "pk": 59
  },
  {
    "fields": {
      "material": "SS316L",
      "process": "PBF",
      "power": 130,
      "velocity": 1900,
      "hatch_spacing": null,
      "energy_density": null,
      "layer_thickness": null,
      "beam_diameter": null,
      "density": 8000,
      "specific_heat_capacity": 500,
      "k": 16.3,
      "melting_temperature": 1415,
      "absorption_coefficient": null,
      "minimal_absorptivity": 0.33,
      "melt_pool_shape": "LOF",
      "spatter": null,
      "weight_percent_Zn": 0,
      "weight_percent_Mg": 0,
      "weight_percent_Si": 0,
      "weight_percent_Al": 0,
      "weight_percent_Sn": 0,
      "weight_percent_Zr": 0,
      "weight_percent_W": 0,
      "weight_percent_Ti": 0,
      "weight_percent_V": 0,
      "weight_percent_Co": 0,
      "weight_percent_Cu": 0,
      "weight_percent_Ta": 0,
      "weight_percent_Nb": 0,
      "weight_percent_Ni": 11.4,
      "weight_percent_Cr": 17.3,
      "weight_percent_Fe": 65,
      "weight_percent_Mn": 1.5,
      "weight_percent_Mo": 2.5,
      "paper_id": 49,
      "paper_url": null,
      "porosity": null,
      "relative_density": null,
      "comments": null
    },
    "model": "melt_pool.ClassificationRecord",
    "pk": 60
  },
  {
    "fields": {
      "material": "SS316L",
      "process": "PBF",
      "power": 130,
      "velocity": 2400,
      "hatch_spacing": null,
      "energy_density": null,
      "layer_thickness": null,
      "beam_diameter": null,
      "density": 8000,
      "specific_heat_capacity": 500,
      "k": 16.3,
      "melting_temperature": 1415,
      "absorption_coefficient": null,
      "minimal_absorptivity": 0.33,
      "melt_pool_shape": "LOF",
      "spatter": null,
      "weight_percent_Zn": 0,
      "weight_percent_Mg": 0,
      "weight_percent_Si": 0,
      "weight_percent_Al": 0,
      "weight_percent_Sn": 0,
      "weight_percent_Zr": 0,
      "weight_percent_W": 0,
      "weight_percent_Ti": 0,
      "weight_percent_V": 0,
      "weight_percent_Co": 0,
      "weight_percent_Cu": 0,
      "weight_percent_Ta": 0,
      "weight_percent_Nb": 0,
      "weight_percent_Ni": 11.4,
      "weight_percent_Cr": 17.3,
      "weight_percent_Fe": 65,
      "weight_percent_Mn": 1.5,
      "weight_percent_Mo": 2.5,
      "paper_id": 49,
      "paper_url": null,
      "porosity": null,
      "relative_density": null,
      "comments": null
    },
    "model": "melt_pool.ClassificationRecord",
    "pk": 61
  },
  {
    "fields": {
      "material": "SS316L",
      "process": "PBF",
      "power": 130,
      "velocity": 2900,
      "hatch_spacing": null,
      "energy_density": null,
      "layer_thickness": null,
      "beam_diameter": null,
      "density": 8000,
      "specific_heat_capacity": 500,
      "k": 16.3,
      "melting_temperature": 1415,
      "absorption_coefficient": null,
      "minimal_absorptivity": 0.33,
      "melt_pool_shape": "LOF",
      "spatter": null,
      "weight_percent_Zn": 0,
      "weight_percent_Mg": 0,
      "weight_percent_Si": 0,
      "weight_percent_Al": 0,
      "weight_percent_Sn": 0,
      "weight_percent_Zr": 0,
      "weight_percent_W": 0,
      "weight_percent_Ti": 0,
      "weight_percent_V": 0,
      "weight_percent_Co": 0,
      "weight_percent_Cu": 0,
      "weight_percent_Ta": 0,
      "weight_percent_Nb": 0,
      "weight_percent_Ni": 11.4,
      "weight_percent_Cr": 17.3,
      "weight_percent_Fe": 65,
      "weight_percent_Mn": 1.5,
      "weight_percent_Mo": 2.5,
      "paper_id": 49,
      "paper_url": null,
      "porosity": null,
      "relative_density": null,
      "comments": null
    },
    "model": "melt_pool.ClassificationRecord",
    "pk": 62
  },
  {
    "fields": {
      "material": "SS316L",
      "process": "PBF",
      "power": 130,
      "velocity": 3400,
      "hatch_spacing": null,
      "energy_density": null,
      "layer_thickness": null,
      "beam_diameter": null,
      "density": 8000,
      "specific_heat_capacity": 500,
      "k": 16.3,
      "melting_temperature": 1415,
      "absorption_coefficient": null,
      "minimal_absorptivity": 0.33,
      "melt_pool_shape": "LOF",
      "spatter": null,
      "weight_percent_Zn": 0,
      "weight_percent_Mg": 0,
      "weight_percent_Si": 0,
      "weight_percent_Al": 0,
      "weight_percent_Sn": 0,
      "weight_percent_Zr": 0,
      "weight_percent_W": 0,
      "weight_percent_Ti": 0,
      "weight_percent_V": 0,
      "weight_percent_Co": 0,
      "weight_percent_Cu": 0,
      "weight_percent_Ta": 0,
      "weight_percent_Nb": 0,
      "weight_percent_Ni": 11.4,
      "weight_percent_Cr": 17.3,
      "weight_percent_Fe": 65,
      "weight_percent_Mn": 1.5,
      "weight_percent_Mo": 2.5,
      "paper_id": 49,
      "paper_url": null,
      "porosity": null,
      "relative_density": null,
      "comments": null
    },
    "model": "melt_pool.ClassificationRecord",
    "pk": 63
  },
  {
    "fields": {
      "material": "SS316L",
      "process": "PBF",
      "power": 220,
      "velocity": 400,
      "hatch_spacing": null,
      "energy_density": null,
      "layer_thickness": null,
      "beam_diameter": null,
      "density": 8000,
      "specific_heat_capacity": 500,
      "k": 16.3,
      "melting_temperature": 1415,
      "absorption_coefficient": null,
      "minimal_absorptivity": 0.33,
      "melt_pool_shape": "keyhole",
      "spatter": null,
      "weight_percent_Zn": 0,
      "weight_percent_Mg": 0,
      "weight_percent_Si": 0,
      "weight_percent_Al": 0,
      "weight_percent_Sn": 0,
      "weight_percent_Zr": 0,
      "weight_percent_W": 0,
      "weight_percent_Ti": 0,
      "weight_percent_V": 0,
      "weight_percent_Co": 0,
      "weight_percent_Cu": 0,
      "weight_percent_Ta": 0,
      "weight_percent_Nb": 0,
      "weight_percent_Ni": 11.4,
      "weight_percent_Cr": 17.3,
      "weight_percent_Fe": 65,
      "weight_percent_Mn": 1.5,
      "weight_percent_Mo": 2.5,
      "paper_id": 49,
      "paper_url": null,
      "porosity": null,
      "relative_density": null,
      "comments": null
    },
    "model": "melt_pool.ClassificationRecord",
    "pk": 64
  },
  {
    "fields": {
      "material": "SS316L",
      "process": "PBF",
      "power": 220,
      "velocity": 900,
      "hatch_spacing": null,
      "energy_density": null,
      "layer_thickness": null,
      "beam_diameter": null,
      "density": 8000,
      "specific_heat_capacity": 500,
      "k": 16.3,
      "melting_temperature": 1415,
      "absorption_coefficient": null,
      "minimal_absorptivity": 0.33,
      "melt_pool_shape": "keyhole",
      "spatter": null,
      "weight_percent_Zn": 0,
      "weight_percent_Mg": 0,
      "weight_percent_Si": 0,
      "weight_percent_Al": 0,
      "weight_percent_Sn": 0,
      "weight_percent_Zr": 0,
      "weight_percent_W": 0,
      "weight_percent_Ti": 0,
      "weight_percent_V": 0,
      "weight_percent_Co": 0,
      "weight_percent_Cu": 0,
      "weight_percent_Ta": 0,
      "weight_percent_Nb": 0,
      "weight_percent_Ni": 11.4,
      "weight_percent_Cr": 17.3,
      "weight_percent_Fe": 65,
      "weight_percent_Mn": 1.5,
      "weight_percent_Mo": 2.5,
      "paper_id": 49,
      "paper_url": null,
      "porosity": null,
      "relative_density": null,
      "comments": null
    },
    "model": "melt_pool.ClassificationRecord",
    "pk": 65
  },
  {
    "fields": {
      "material": "SS316L",
      "process": "PBF",
      "power": 220,
      "velocity": 1400,
      "hatch_spacing": null,
      "energy_density": null,
      "layer_thickness": null,
      "beam_diameter": null,
      "density": 8000,
