Repository: BaratiLab/AMUI

`?`, `"#DIV/0!"` values in `.csv` have been replaced with `None`.

File: api/melt_pool/fixture/classification.json (part 3 of 15)
[
      "specific_heat_capacity": 500,
      "k": 16.3,
      "melting_temperature": 1415,
      "absorption_coefficient": null,
      "minimal_absorptivity": 0.33,
      "melt_pool_shape": "keyhole",
      "spatter": null,
      "weight_percent_Zn": 0,
      "weight_percent_Mg": 0,
      "weight_percent_Si": 0,
      "weight_percent_Al": 0,
      "weight_percent_Sn": 0,
      "weight_percent_Zr": 0,
      "weight_percent_W": 0,
      "weight_percent_Ti": 0,
      "weight_percent_V": 0,
      "weight_percent_Co": 0,
      "weight_percent_Cu": 0,
      "weight_percent_Ta": 0,
      "weight_percent_Nb": 0,
      "weight_percent_Ni": 11.4,
      "weight_percent_Cr": 17.3,
      "weight_percent_Fe": 65,
      "weight_percent_Mn": 1.5,
      "weight_percent_Mo": 2.5,
      "paper_id": 49,
      "paper_url": null,
      "porosity": null,
      "relative_density": null,
      "comments": null
    },
    "model": "melt_pool.ClassificationRecord",
    "pk": 66
  },
  {
    "fields": {
      "material": "SS316L",
      "process": "PBF",
      "power": 220,
      "velocity": 1900,
      "hatch_spacing": null,
      "energy_density": null,
      "layer_thickness": null,
      "beam_diameter": null,
      "density": 8000,
      "specific_heat_capacity": 500,
      "k": 16.3,
      "melting_temperature": 1415,
      "absorption_coefficient": null,
      "minimal_absorptivity": 0.33,
      "melt_pool_shape": "keyhole",
      "spatter": null,
      "weight_percent_Zn": 0,
      "weight_percent_Mg": 0,
      "weight_percent_Si": 0,
      "weight_percent_Al": 0,
      "weight_percent_Sn": 0,
      "weight_percent_Zr": 0,
      "weight_percent_W": 0,
      "weight_percent_Ti": 0,
      "weight_percent_V": 0,
      "weight_percent_Co": 0,
      "weight_percent_Cu": 0,
      "weight_percent_Ta": 0,
      "weight_percent_Nb": 0,
      "weight_percent_Ni": 11.4,
      "weight_percent_Cr": 17.3,
      "weight_percent_Fe": 65,
      "weight_percent_Mn": 1.5,
      "weight_percent_Mo": 2.5,
      "paper_id": 49,
      "paper_url": null,
      "porosity": null,
      "relative_density": null,
      "comments": null
    },
    "model": "melt_pool.ClassificationRecord",
    "pk": 67
  },
  {
    "fields": {
      "material": "SS316L",
      "process": "PBF",
      "power": 220,
      "velocity": 2400,
      "hatch_spacing": null,
      "energy_density": null,
      "layer_thickness": null,
      "beam_diameter": null,
      "density": 8000,
      "specific_heat_capacity": 500,
      "k": 16.3,
      "melting_temperature": 1415,
      "absorption_coefficient": null,
      "minimal_absorptivity": 0.33,
      "melt_pool_shape": "desirable",
      "spatter": null,
      "weight_percent_Zn": 0,
      "weight_percent_Mg": 0,
      "weight_percent_Si": 0,
      "weight_percent_Al": 0,
      "weight_percent_Sn": 0,
      "weight_percent_Zr": 0,
      "weight_percent_W": 0,
      "weight_percent_Ti": 0,
      "weight_percent_V": 0,
      "weight_percent_Co": 0,
      "weight_percent_Cu": 0,
      "weight_percent_Ta": 0,
      "weight_percent_Nb": 0,
      "weight_percent_Ni": 11.4,
      "weight_percent_Cr": 17.3,
      "weight_percent_Fe": 65,
      "weight_percent_Mn": 1.5,
      "weight_percent_Mo": 2.5,
      "paper_id": 49,
      "paper_url": null,
      "porosity": null,
      "relative_density": null,
      "comments": null
    },
    "model": "melt_pool.ClassificationRecord",
    "pk": 68
  },
  {
    "fields": {
      "material": "SS316L",
      "process": "PBF",
      "power": 220,
      "velocity": 2900,
      "hatch_spacing": null,
      "energy_density": null,
      "layer_thickness": null,
      "beam_diameter": null,
      "density": 8000,
      "specific_heat_capacity": 500,
      "k": 16.3,
      "melting_temperature": 1415,
      "absorption_coefficient": null,
      "minimal_absorptivity": 0.33,
      "melt_pool_shape": "desirable",
      "spatter": null,
      "weight_percent_Zn": 0,
      "weight_percent_Mg": 0,
      "weight_percent_Si": 0,
      "weight_percent_Al": 0,
      "weight_percent_Sn": 0,
      "weight_percent_Zr": 0,
      "weight_percent_W": 0,
      "weight_percent_Ti": 0,
      "weight_percent_V": 0,
      "weight_percent_Co": 0,
      "weight_percent_Cu": 0,
      "weight_percent_Ta": 0,
      "weight_percent_Nb": 0,
      "weight_percent_Ni": 11.4,
      "weight_percent_Cr": 17.3,
      "weight_percent_Fe": 65,
      "weight_percent_Mn": 1.5,
      "weight_percent_Mo": 2.5,
      "paper_id": 49,
      "paper_url": null,
      "porosity": null,
      "relative_density": null,
      "comments": null
    },
    "model": "melt_pool.ClassificationRecord",
    "pk": 69
  },
  {
    "fields": {
      "material": "SS316L",
      "process": "PBF",
      "power": 220,
      "velocity": 3400,
      "hatch_spacing": null,
      "energy_density": null,
      "layer_thickness": null,
      "beam_diameter": null,
      "density": 8000,
      "specific_heat_capacity": 500,
      "k": 16.3,
      "melting_temperature": 1415,
      "absorption_coefficient": null,
      "minimal_absorptivity": 0.33,
      "melt_pool_shape": "LOF",
      "spatter": null,
      "weight_percent_Zn": 0,
      "weight_percent_Mg": 0,
      "weight_percent_Si": 0,
      "weight_percent_Al": 0,
      "weight_percent_Sn": 0,
      "weight_percent_Zr": 0,
      "weight_percent_W": 0,
      "weight_percent_Ti": 0,
      "weight_percent_V": 0,
      "weight_percent_Co": 0,
      "weight_percent_Cu": 0,
      "weight_percent_Ta": 0,
      "weight_percent_Nb": 0,
      "weight_percent_Ni": 11.4,
      "weight_percent_Cr": 17.3,
      "weight_percent_Fe": 65,
      "weight_percent_Mn": 1.5,
      "weight_percent_Mo": 2.5,
      "paper_id": 49,
      "paper_url": null,
      "porosity": null,
      "relative_density": null,
      "comments": null
    },
    "model": "melt_pool.ClassificationRecord",
    "pk": 70
  },
  {
    "fields": {
      "material": "SS316L",
      "process": "PBF",
      "power": 300,
      "velocity": 400,
      "hatch_spacing": null,
      "energy_density": null,
      "layer_thickness": null,
      "beam_diameter": null,
      "density": 8000,
      "specific_heat_capacity": 500,
      "k": 16.3,
      "melting_temperature": 1415,
      "absorption_coefficient": null,
      "minimal_absorptivity": 0.33,
      "melt_pool_shape": "keyhole",
      "spatter": null,
      "weight_percent_Zn": 0,
      "weight_percent_Mg": 0,
      "weight_percent_Si": 0,
      "weight_percent_Al": 0,
      "weight_percent_Sn": 0,
      "weight_percent_Zr": 0,
      "weight_percent_W": 0,
      "weight_percent_Ti": 0,
      "weight_percent_V": 0,
      "weight_percent_Co": 0,
      "weight_percent_Cu": 0,
      "weight_percent_Ta": 0,
      "weight_percent_Nb": 0,
      "weight_percent_Ni": 11.4,
      "weight_percent_Cr": 17.3,
      "weight_percent_Fe": 65,
      "weight_percent_Mn": 1.5,
      "weight_percent_Mo": 2.5,
      "paper_id": 49,
      "paper_url": null,
      "porosity": null,
      "relative_density": null,
      "comments": null
    },
    "model": "melt_pool.ClassificationRecord",
    "pk": 71
  },
  {
    "fields": {
      "material": "SS316L",
      "process": "PBF",
      "power": 300,
      "velocity": 900,
      "hatch_spacing": null,
      "energy_density": null,
      "layer_thickness": null,
      "beam_diameter": null,
      "density": 8000,
      "specific_heat_capacity": 500,
      "k": 16.3,
      "melting_temperature": 1415,
      "absorption_coefficient": null,
      "minimal_absorptivity": 0.33,
      "melt_pool_shape": "keyhole",
      "spatter": null,
      "weight_percent_Zn": 0,
      "weight_percent_Mg": 0,
      "weight_percent_Si": 0,
      "weight_percent_Al": 0,
      "weight_percent_Sn": 0,
      "weight_percent_Zr": 0,
      "weight_percent_W": 0,
      "weight_percent_Ti": 0,
      "weight_percent_V": 0,
      "weight_percent_Co": 0,
      "weight_percent_Cu": 0,
      "weight_percent_Ta": 0,
      "weight_percent_Nb": 0,
      "weight_percent_Ni": 11.4,
      "weight_percent_Cr": 17.3,
      "weight_percent_Fe": 65,
      "weight_percent_Mn": 1.5,
      "weight_percent_Mo": 2.5,
      "paper_id": 49,
      "paper_url": null,
      "porosity": null,
      "relative_density": null,
      "comments": null
    },
    "model": "melt_pool.ClassificationRecord",
    "pk": 72
  },
  {
    "fields": {
      "material": "SS316L",
      "process": "PBF",
      "power": 300,
      "velocity": 1400,
      "hatch_spacing": null,
      "energy_density": null,
      "layer_thickness": null,
      "beam_diameter": null,
      "density": 8000,
      "specific_heat_capacity": 500,
      "k": 16.3,
      "melting_temperature": 1415,
      "absorption_coefficient": null,
      "minimal_absorptivity": 0.33,
      "melt_pool_shape": "keyhole",
      "spatter": null,
      "weight_percent_Zn": 0,
      "weight_percent_Mg": 0,
      "weight_percent_Si": 0,
      "weight_percent_Al": 0,
      "weight_percent_Sn": 0,
      "weight_percent_Zr": 0,
      "weight_percent_W": 0,
      "weight_percent_Ti": 0,
      "weight_percent_V": 0,
      "weight_percent_Co": 0,
      "weight_percent_Cu": 0,
      "weight_percent_Ta": 0,
      "weight_percent_Nb": 0,
      "weight_percent_Ni": 11.4,
      "weight_percent_Cr": 17.3,
      "weight_percent_Fe": 65,
      "weight_percent_Mn": 1.5,
      "weight_percent_Mo": 2.5,
      "paper_id": 49,
      "paper_url": null,
      "porosity": null,
      "relative_density": null,
      "comments": null
    },
    "model": "melt_pool.ClassificationRecord",
    "pk": 73
  },
  {
    "fields": {
      "material": "SS316L",
      "process": "PBF",
      "power": 300,
      "velocity": 1900,
      "hatch_spacing": null,
      "energy_density": null,
      "layer_thickness": null,
      "beam_diameter": null,
      "density": 8000,
      "specific_heat_capacity": 500,
      "k": 16.3,
      "melting_temperature": 1415,
      "absorption_coefficient": null,
      "minimal_absorptivity": 0.33,
      "melt_pool_shape": "keyhole",
      "spatter": null,
      "weight_percent_Zn": 0,
      "weight_percent_Mg": 0,
      "weight_percent_Si": 0,
      "weight_percent_Al": 0,
      "weight_percent_Sn": 0,
      "weight_percent_Zr": 0,
      "weight_percent_W": 0,
      "weight_percent_Ti": 0,
      "weight_percent_V": 0,
      "weight_percent_Co": 0,
      "weight_percent_Cu": 0,
      "weight_percent_Ta": 0,
      "weight_percent_Nb": 0,
      "weight_percent_Ni": 11.4,
      "weight_percent_Cr": 17.3,
      "weight_percent_Fe": 65,
      "weight_percent_Mn": 1.5,
      "weight_percent_Mo": 2.5,
      "paper_id": 49,
      "paper_url": null,
      "porosity": null,
      "relative_density": null,
      "comments": null
    },
    "model": "melt_pool.ClassificationRecord",
    "pk": 74
  },
  {
    "fields": {
      "material": "SS316L",
      "process": "PBF",
      "power": 300,
      "velocity": 2400,
      "hatch_spacing": null,
      "energy_density": null,
      "layer_thickness": null,
      "beam_diameter": null,
      "density": 8000,
      "specific_heat_capacity": 500,
      "k": 16.3,
      "melting_temperature": 1415,
      "absorption_coefficient": null,
      "minimal_absorptivity": 0.33,
      "melt_pool_shape": "keyhole",
      "spatter": null,
      "weight_percent_Zn": 0,
      "weight_percent_Mg": 0,
      "weight_percent_Si": 0,
      "weight_percent_Al": 0,
      "weight_percent_Sn": 0,
      "weight_percent_Zr": 0,
      "weight_percent_W": 0,
      "weight_percent_Ti": 0,
      "weight_percent_V": 0,
      "weight_percent_Co": 0,
      "weight_percent_Cu": 0,
      "weight_percent_Ta": 0,
      "weight_percent_Nb": 0,
      "weight_percent_Ni": 11.4,
      "weight_percent_Cr": 17.3,
      "weight_percent_Fe": 65,
      "weight_percent_Mn": 1.5,
      "weight_percent_Mo": 2.5,
      "paper_id": 49,
      "paper_url": null,
      "porosity": null,
      "relative_density": null,
      "comments": null
    },
    "model": "melt_pool.ClassificationRecord",
    "pk": 75
  },
  {
    "fields": {
      "material": "SS316L",
      "process": "PBF",
      "power": 300,
      "velocity": 2900,
      "hatch_spacing": null,
      "energy_density": null,
      "layer_thickness": null,
      "beam_diameter": null,
      "density": 8000,
      "specific_heat_capacity": 500,
      "k": 16.3,
      "melting_temperature": 1415,
      "absorption_coefficient": null,
      "minimal_absorptivity": 0.33,
      "melt_pool_shape": "keyhole",
      "spatter": null,
      "weight_percent_Zn": 0,
      "weight_percent_Mg": 0,
      "weight_percent_Si": 0,
      "weight_percent_Al": 0,
      "weight_percent_Sn": 0,
      "weight_percent_Zr": 0,
      "weight_percent_W": 0,
      "weight_percent_Ti": 0,
      "weight_percent_V": 0,
      "weight_percent_Co": 0,
      "weight_percent_Cu": 0,
      "weight_percent_Ta": 0,
      "weight_percent_Nb": 0,
      "weight_percent_Ni": 11.4,
      "weight_percent_Cr": 17.3,
      "weight_percent_Fe": 65,
      "weight_percent_Mn": 1.5,
      "weight_percent_Mo": 2.5,
      "paper_id": 49,
      "paper_url": null,
      "porosity": null,
      "relative_density": null,
      "comments": null
    },
    "model": "melt_pool.ClassificationRecord",
    "pk": 76
  },
  {
    "fields": {
      "material": "SS316L",
      "process": "PBF",
      "power": 300,
      "velocity": 3400,
      "hatch_spacing": null,
      "energy_density": null,
      "layer_thickness": null,
      "beam_diameter": null,
      "density": 8000,
      "specific_heat_capacity": 500,
      "k": 16.3,
      "melting_temperature": 1415,
      "absorption_coefficient": null,
      "minimal_absorptivity": 0.33,
      "melt_pool_shape": "desirable",
      "spatter": null,
      "weight_percent_Zn": 0,
      "weight_percent_Mg": 0,
      "weight_percent_Si": 0,
      "weight_percent_Al": 0,
      "weight_percent_Sn": 0,
      "weight_percent_Zr": 0,
      "weight_percent_W": 0,
      "weight_percent_Ti": 0,
      "weight_percent_V": 0,
      "weight_percent_Co": 0,
      "weight_percent_Cu": 0,
      "weight_percent_Ta": 0,
      "weight_percent_Nb": 0,
      "weight_percent_Ni": 11.4,
      "weight_percent_Cr": 17.3,
      "weight_percent_Fe": 65,
      "weight_percent_Mn": 1.5,
      "weight_percent_Mo": 2.5,
      "paper_id": 49,
      "paper_url": null,
      "porosity": null,
      "relative_density": null,
      "comments": null
    },
    "model": "melt_pool.ClassificationRecord",
    "pk": 77
  },
  {
    "fields": {
      "material": "SS17-4PH",
      "process": "PBF",
      "power": 45,
      "velocity": 400,
      "hatch_spacing": null,
      "energy_density": null,
      "layer_thickness": null,
      "beam_diameter": null,
      "density": 7750,
      "specific_heat_capacity": 460,
      "k": 17.9,
      "melting_temperature": 1420,
      "absorption_coefficient": null,
      "minimal_absorptivity": null,
      "melt_pool_shape": "LOF",
      "spatter": null,
      "weight_percent_Zn": 0,
      "weight_percent_Mg": 0,
      "weight_percent_Si": 0,
      "weight_percent_Al": 0,
      "weight_percent_Sn": 0,
      "weight_percent_Zr": 0,
      "weight_percent_W": 0,
      "weight_percent_Ti": 0,
      "weight_percent_V": 0,
      "weight_percent_Co": 0,
      "weight_percent_Cu": 3.65,
      "weight_percent_Ta": 0,
      "weight_percent_Nb": 0,
      "weight_percent_Ni": 4,
      "weight_percent_Cr": 16,
      "weight_percent_Fe": 75,
      "weight_percent_Mn": 0,
      "weight_percent_Mo": 0,
      "paper_id": 49,
      "paper_url": null,
      "porosity": null,
      "relative_density": null,
      "comments": null
    },
    "model": "melt_pool.ClassificationRecord",
    "pk": 78
  },
  {
    "fields": {
      "material": "SS17-4PH",
      "process": "PBF",
      "power": 45,
      "velocity": 900,
      "hatch_spacing": null,
      "energy_density": null,
      "layer_thickness": null,
      "beam_diameter": null,
      "density": 7750,
      "specific_heat_capacity": 460,
      "k": 17.9,
      "melting_temperature": 1420,
      "absorption_coefficient": null,
      "minimal_absorptivity": null,
      "melt_pool_shape": "LOF",
      "spatter": null,
      "weight_percent_Zn": 0,
      "weight_percent_Mg": 0,
      "weight_percent_Si": 0,
      "weight_percent_Al": 0,
      "weight_percent_Sn": 0,
      "weight_percent_Zr": 0,
      "weight_percent_W": 0,
      "weight_percent_Ti": 0,
      "weight_percent_V": 0,
      "weight_percent_Co": 0,
      "weight_percent_Cu": 3.65,
      "weight_percent_Ta": 0,
      "weight_percent_Nb": 0,
      "weight_percent_Ni": 4,
      "weight_percent_Cr": 16,
      "weight_percent_Fe": 75,
      "weight_percent_Mn": 0,
      "weight_percent_Mo": 0,
      "paper_id": 49,
      "paper_url": null,
      "porosity": null,
      "relative_density": null,
      "comments": null
    },
    "model": "melt_pool.ClassificationRecord",
    "pk": 79
  },
  {
    "fields": {
      "material": "SS17-4PH",
      "process": "PBF",
      "power": 45,
      "velocity": 1400,
      "hatch_spacing": null,
      "energy_density": null,
      "layer_thickness": null,
      "beam_diameter": null,
      "density": 7750,
      "specific_heat_capacity": 460,
      "k": 17.9,
      "melting_temperature": 1420,
      "absorption_coefficient": null,
      "minimal_absorptivity": null,
      "melt_pool_shape": "LOF",
      "spatter": null,
      "weight_percent_Zn": 0,
      "weight_percent_Mg": 0,
      "weight_percent_Si": 0,
      "weight_percent_Al": 0,
      "weight_percent_Sn": 0,
      "weight_percent_Zr": 0,
      "weight_percent_W": 0,
      "weight_percent_Ti": 0,
      "weight_percent_V": 0,
      "weight_percent_Co": 0,
      "weight_percent_Cu": 3.65,
      "weight_percent_Ta": 0,
      "weight_percent_Nb": 0,
      "weight_percent_Ni": 4,
      "weight_percent_Cr": 16,
      "weight_percent_Fe": 75,
      "weight_percent_Mn": 0,
      "weight_percent_Mo": 0,
      "paper_id": 49,
      "paper_url": null,
      "porosity": null,
      "relative_density": null,
      "comments": null
    },
    "model": "melt_pool.ClassificationRecord",
    "pk": 80
  },
  {
    "fields": {
      "material": "SS17-4PH",
      "process": "PBF",
      "power": 45,
      "velocity": 1900,
      "hatch_spacing": null,
      "energy_density": null,
      "layer_thickness": null,
      "beam_diameter": null,
      "density": 7750,
      "specific_heat_capacity": 460,
      "k": 17.9,
      "melting_temperature": 1420,
      "absorption_coefficient": null,
      "minimal_absorptivity": null,
      "melt_pool_shape": "LOF",
      "spatter": null,
      "weight_percent_Zn": 0,
      "weight_percent_Mg": 0,
      "weight_percent_Si": 0,
      "weight_percent_Al": 0,
      "weight_percent_Sn": 0,
      "weight_percent_Zr": 0,
      "weight_percent_W": 0,
      "weight_percent_Ti": 0,
      "weight_percent_V": 0,
      "weight_percent_Co": 0,
      "weight_percent_Cu": 3.65,
      "weight_percent_Ta": 0,
      "weight_percent_Nb": 0,
      "weight_percent_Ni": 4,
      "weight_percent_Cr": 16,
      "weight_percent_Fe": 75,
      "weight_percent_Mn": 0,
      "weight_percent_Mo": 0,
      "paper_id": 49,
      "paper_url": null,
      "porosity": null,
      "relative_density": null,
      "comments": null
    },
    "model": "melt_pool.ClassificationRecord",
    "pk": 81
  },
  {
    "fields": {
      "material": "SS17-4PH",
      "process": "PBF",
      "power": 45,
      "velocity": 2400,
      "hatch_spacing": null,
      "energy_density": null,
      "layer_thickness": null,
      "beam_diameter": null,
      "density": 7750,
      "specific_heat_capacity": 460,
      "k": 17.9,
      "melting_temperature": 1420,
      "absorption_coefficient": null,
      "minimal_absorptivity": null,
      "melt_pool_shape": "LOF",
      "spatter": null,
      "weight_percent_Zn": 0,
      "weight_percent_Mg": 0,
      "weight_percent_Si": 0,
      "weight_percent_Al": 0,
      "weight_percent_Sn": 0,
      "weight_percent_Zr": 0,
      "weight_percent_W": 0,
      "weight_percent_Ti": 0,
      "weight_percent_V": 0,
      "weight_percent_Co": 0,
      "weight_percent_Cu": 3.65,
      "weight_percent_Ta": 0,
      "weight_percent_Nb": 0,
      "weight_percent_Ni": 4,
      "weight_percent_Cr": 16,
      "weight_percent_Fe": 75,
      "weight_percent_Mn": 0,
      "weight_percent_Mo": 0,
      "paper_id": 49,
      "paper_url": null,
      "porosity": null,
      "relative_density": null,
      "comments": null
    },
    "model": "melt_pool.ClassificationRecord",
    "pk": 82
  },
  {
    "fields": {
      "material": "SS17-4PH",
      "process": "PBF",
      "power": 45,
      "velocity": 2900,
      "hatch_spacing": null,
      "energy_density": null,
      "layer_thickness": null,
      "beam_diameter": null,
      "density": 7750,
      "specific_heat_capacity": 460,
      "k": 17.9,
      "melting_temperature": 1420,
      "absorption_coefficient": null,
      "minimal_absorptivity": null,
      "melt_pool_shape": "LOF",
      "spatter": null,
      "weight_percent_Zn": 0,
      "weight_percent_Mg": 0,
      "weight_percent_Si": 0,
      "weight_percent_Al": 0,
      "weight_percent_Sn": 0,
      "weight_percent_Zr": 0,
      "weight_percent_W": 0,
      "weight_percent_Ti": 0,
      "weight_percent_V": 0,
      "weight_percent_Co": 0,
      "weight_percent_Cu": 3.65,
      "weight_percent_Ta": 0,
      "weight_percent_Nb": 0,
      "weight_percent_Ni": 4,
      "weight_percent_Cr": 16,
      "weight_percent_Fe": 75,
      "weight_percent_Mn": 0,
      "weight_percent_Mo": 0,
      "paper_id": 49,
      "paper_url": null,
      "porosity": null,
      "relative_density": null,
      "comments": null
    },
    "model": "melt_pool.ClassificationRecord",
    "pk": 83
  },
  {
    "fields": {
      "material": "SS17-4PH",
      "process": "PBF",
      "power": 45,
      "velocity": 3400,
      "hatch_spacing": null,
      "energy_density": null,
      "layer_thickness": null,
      "beam_diameter": null,
      "density": 7750,
      "specific_heat_capacity": 460,
      "k": 17.9,
      "melting_temperature": 1420,
      "absorption_coefficient": null,
      "minimal_absorptivity": null,
      "melt_pool_shape": "LOF",
      "spatter": null,
      "weight_percent_Zn": 0,
      "weight_percent_Mg": 0,
      "weight_percent_Si": 0,
      "weight_percent_Al": 0,
      "weight_percent_Sn": 0,
      "weight_percent_Zr": 0,
      "weight_percent_W": 0,
      "weight_percent_Ti": 0,
      "weight_percent_V": 0,
      "weight_percent_Co": 0,
      "weight_percent_Cu": 3.65,
      "weight_percent_Ta": 0,
      "weight_percent_Nb": 0,
      "weight_percent_Ni": 4,
      "weight_percent_Cr": 16,
      "weight_percent_Fe": 75,
      "weight_percent_Mn": 0,
      "weight_percent_Mo": 0,
      "paper_id": 49,
      "paper_url": null,
      "porosity": null,
      "relative_density": null,
      "comments": null
    },
    "model": "melt_pool.ClassificationRecord",
    "pk": 84
  },
  {
    "fields": {
      "material": "SS17-4PH",
      "process": "PBF",
      "power": 130,
      "velocity": 400,
      "hatch_spacing": null,
      "energy_density": null,
      "layer_thickness": null,
      "beam_diameter": null,
      "density": 7750,
      "specific_heat_capacity": 460,
      "k": 17.9,
      "melting_temperature": 1420,
      "absorption_coefficient": null,
      "minimal_absorptivity": null,
      "melt_pool_shape": "keyhole",
      "spatter": null,
      "weight_percent_Zn": 0,
      "weight_percent_Mg": 0,
      "weight_percent_Si": 0,
      "weight_percent_Al": 0,
      "weight_percent_Sn": 0,
      "weight_percent_Zr": 0,
      "weight_percent_W": 0,
      "weight_percent_Ti": 0,
      "weight_percent_V": 0,
      "weight_percent_Co": 0,
      "weight_percent_Cu": 3.65,
      "weight_percent_Ta": 0,
      "weight_percent_Nb": 0,
      "weight_percent_Ni": 4,
      "weight_percent_Cr": 16,
      "weight_percent_Fe": 75,
      "weight_percent_Mn": 0,
      "weight_percent_Mo": 0,
      "paper_id": 49,
      "paper_url": null,
      "porosity": null,
      "relative_density": null,
      "comments": null
    },
    "model": "melt_pool.ClassificationRecord",
    "pk": 85
  },
  {
    "fields": {
      "material": "SS17-4PH",
      "process": "PBF",
      "power": 130,
      "velocity": 900,
      "hatch_spacing": null,
      "energy_density": null,
      "layer_thickness": null,
      "beam_diameter": null,
      "density": 7750,
      "specific_heat_capacity": 460,
      "k": 17.9,
      "melting_temperature": 1420,
      "absorption_coefficient": null,
      "minimal_absorptivity": null,
      "melt_pool_shape": "keyhole",
      "spatter": null,
      "weight_percent_Zn": 0,
      "weight_percent_Mg": 0,
      "weight_percent_Si": 0,
      "weight_percent_Al": 0,
      "weight_percent_Sn": 0,
      "weight_percent_Zr": 0,
      "weight_percent_W": 0,
      "weight_percent_Ti": 0,
      "weight_percent_V": 0,
      "weight_percent_Co": 0,
      "weight_percent_Cu": 3.65,
      "weight_percent_Ta": 0,
      "weight_percent_Nb": 0,
      "weight_percent_Ni": 4,
      "weight_percent_Cr": 16,
      "weight_percent_Fe": 75,
      "weight_percent_Mn": 0,
      "weight_percent_Mo": 0,
      "paper_id": 49,
      "paper_url": null,
      "porosity": null,
      "relative_density": null,
      "comments": null
    },
    "model": "melt_pool.ClassificationRecord",
    "pk": 86
  },
  {
    "fields": {
      "material": "SS17-4PH",
      "process": "PBF",
      "power": 130,
      "velocity": 1400,
      "hatch_spacing": null,
      "energy_density": null,
      "layer_thickness": null,
      "beam_diameter": null,
      "density": 7750,
      "specific_heat_capacity": 460,
      "k": 17.9,
      "melting_temperature": 1420,
      "absorption_coefficient": null,
      "minimal_absorptivity": null,
      "melt_pool_shape": "keyhole",
      "spatter": null,
      "weight_percent_Zn": 0,
      "weight_percent_Mg": 0,
      "weight_percent_Si": 0,
      "weight_percent_Al": 0,
      "weight_percent_Sn": 0,
      "weight_percent_Zr": 0,
      "weight_percent_W": 0,
      "weight_percent_Ti": 0,
      "weight_percent_V": 0,
      "weight_percent_Co": 0,
      "weight_percent_Cu": 3.65,
      "weight_percent_Ta": 0,
      "weight_percent_Nb": 0,
      "weight_percent_Ni": 4,
      "weight_percent_Cr": 16,
      "weight_percent_Fe": 75,
      "weight_percent_Mn": 0,
      "weight_percent_Mo": 0,
      "paper_id": 49,
      "paper_url": null,
      "porosity": null,
      "relative_density": null,
      "comments": null
    },
    "model": "melt_pool.ClassificationRecord",
    "pk": 87
  },
  {
    "fields": {
      "material": "SS17-4PH",
      "process": "PBF",
      "power": 130,
      "velocity": 1900,
      "hatch_spacing": null,
      "energy_density": null,
      "layer_thickness": null,
      "beam_diameter": null,
      "density": 7750,
      "specific_heat_capacity": 460,
      "k": 17.9,
      "melting_temperature": 1420,
      "absorption_coefficient": null,
      "minimal_absorptivity": null,
      "melt_pool_shape": "LOF",
      "spatter": null,
      "weight_percent_Zn": 0,
      "weight_percent_Mg": 0,
      "weight_percent_Si": 0,
      "weight_percent_Al": 0,
      "weight_percent_Sn": 0,
      "weight_percent_Zr": 0,
      "weight_percent_W": 0,
      "weight_percent_Ti": 0,
      "weight_percent_V": 0,
      "weight_percent_Co": 0,
      "weight_percent_Cu": 3.65,
      "weight_percent_Ta": 0,
      "weight_percent_Nb": 0,
      "weight_percent_Ni": 4,
      "weight_percent_Cr": 16,
      "weight_percent_Fe": 75,
      "weight_percent_Mn": 0,
      "weight_percent_Mo": 0,
      "paper_id": 49,
      "paper_url": null,
      "porosity": null,
      "relative_density": null,
      "comments": null
    },
    "model": "melt_pool.ClassificationRecord",
    "pk": 88
  },
  {
    "fields": {
      "material": "SS17-4PH",
      "process": "PBF",
      "power": 130,
      "velocity": 2400,
      "hatch_spacing": null,
      "energy_density": null,
      "layer_thickness": null,
      "beam_diameter": null,
      "density": 7750,
      "specific_heat_capacity": 460,
      "k": 17.9,
      "melting_temperature": 1420,
      "absorption_coefficient": null,
      "minimal_absorptivity": null,
      "melt_pool_shape": "LOF",
      "spatter": null,
      "weight_percent_Zn": 0,
      "weight_percent_Mg": 0,
      "weight_percent_Si": 0,
      "weight_percent_Al": 0,
      "weight_percent_Sn": 0,
      "weight_percent_Zr": 0,
      "weight_percent_W": 0,
      "weight_percent_Ti": 0,
      "weight_percent_V": 0,
      "weight_percent_Co": 0,
      "weight_percent_Cu": 3.65,
      "weight_percent_Ta": 0,
      "weight_percent_Nb": 0,
      "weight_percent_Ni": 4,
      "weight_percent_Cr": 16,
      "weight_percent_Fe": 75,
      "weight_percent_Mn": 0,
      "weight_percent_Mo": 0,
      "paper_id": 49,
      "paper_url": null,
      "porosity": null,
      "relative_density": null,
      "comments": null
    },
    "model": "melt_pool.ClassificationRecord",
    "pk": 89
  },
  {
    "fields": {
      "material": "SS17-4PH",
      "process": "PBF",
      "power": 130,
      "velocity": 2900,
      "hatch_spacing": null,
      "energy_density": null,
      "layer_thickness": null,
      "beam_diameter": null,
      "density": 7750,
      "specific_heat_capacity": 460,
      "k": 17.9,
      "melting_temperature": 1420,
      "absorption_coefficient": null,
      "minimal_absorptivity": null,
      "melt_pool_shape": "LOF",
      "spatter": null,
      "weight_percent_Zn": 0,
      "weight_percent_Mg": 0,
      "weight_percent_Si": 0,
      "weight_percent_Al": 0,
      "weight_percent_Sn": 0,
      "weight_percent_Zr": 0,
      "weight_percent_W": 0,
      "weight_percent_Ti": 0,
      "weight_percent_V": 0,
      "weight_percent_Co": 0,
      "weight_percent_Cu": 3.65,
      "weight_percent_Ta": 0,
      "weight_percent_Nb": 0,
      "weight_percent_Ni": 4,
      "weight_percent_Cr": 16,
      "weight_percent_Fe": 75,
      "weight_percent_Mn": 0,
      "weight_percent_Mo": 0,
      "paper_id": 49,
      "paper_url": null,
      "porosity": null,
      "relative_density": null,
      "comments": null
    },
    "model": "melt_pool.ClassificationRecord",
    "pk": 90
  },
  {
    "fields": {
      "material": "SS17-4PH",
      "process": "PBF",
      "power": 130,
      "velocity": 3400,
      "hatch_spacing": null,
      "energy_density": null,
      "layer_thickness": null,
      "beam_diameter": null,
      "density": 7750,
      "specific_heat_capacity": 460,
      "k": 17.9,
      "melting_temperature": 1420,
      "absorption_coefficient": null,
      "minimal_absorptivity": null,
      "melt_pool_shape": "LOF",
      "spatter": null,
      "weight_percent_Zn": 0,
      "weight_percent_Mg": 0,
      "weight_percent_Si": 0,
      "weight_percent_Al": 0,
      "weight_percent_Sn": 0,
      "weight_percent_Zr": 0,
      "weight_percent_W": 0,
      "weight_percent_Ti": 0,
      "weight_percent_V": 0,
      "weight_percent_Co": 0,
      "weight_percent_Cu": 3.65,
      "weight_percent_Ta": 0,
      "weight_percent_Nb": 0,
      "weight_percent_Ni": 4,
      "weight_percent_Cr": 16,
      "weight_percent_Fe": 75,
      "weight_percent_Mn": 0,
      "weight_percent_Mo": 0,
      "paper_id": 49,
      "paper_url": null,
      "porosity": null,
      "relative_density": null,
      "comments": null
    },
    "model": "melt_pool.ClassificationRecord",
    "pk": 91
  },
  {
    "fields": {
      "material": "SS17-4PH",
      "process": "PBF",
      "power": 220,
      "velocity": 400,
      "hatch_spacing": null,
      "energy_density": null,
      "layer_thickness": null,
      "beam_diameter": null,
      "density": 7750,
      "specific_heat_capacity": 460,
      "k": 17.9,
      "melting_temperature": 1420,
      "absorption_coefficient": null,
      "minimal_absorptivity": null,
      "melt_pool_shape": "keyhole",
      "spatter": null,
      "weight_percent_Zn": 0,
      "weight_percent_Mg": 0,
      "weight_percent_Si": 0,
      "weight_percent_Al": 0,
      "weight_percent_Sn": 0,
      "weight_percent_Zr": 0,
      "weight_percent_W": 0,
      "weight_percent_Ti": 0,
      "weight_percent_V": 0,
      "weight_percent_Co": 0,
      "weight_percent_Cu": 3.65,
      "weight_percent_Ta": 0,
      "weight_percent_Nb": 0,
      "weight_percent_Ni": 4,
      "weight_percent_Cr": 16,
      "weight_percent_Fe": 75,
      "weight_percent_Mn": 0,
      "weight_percent_Mo": 0,
      "paper_id": 49,
      "paper_url": null,
      "porosity": null,
      "relative_density": null,
      "comments": null
    },
    "model": "melt_pool.ClassificationRecord",
    "pk": 92
  },
  {
    "fields": {
      "material": "SS17-4PH",
      "process": "PBF",
      "power": 220,
      "velocity": 900,
      "hatch_spacing": null,
      "energy_density": null,
      "layer_thickness": null,
      "beam_diameter": null,
      "density": 7750,
      "specific_heat_capacity": 460,
      "k": 17.9,
      "melting_temperature": 1420,
      "absorption_coefficient": null,
      "minimal_absorptivity": null,
      "melt_pool_shape": "keyhole",
      "spatter": null,
      "weight_percent_Zn": 0,
      "weight_percent_Mg": 0,
      "weight_percent_Si": 0,
      "weight_percent_Al": 0,
      "weight_percent_Sn": 0,
      "weight_percent_Zr": 0,
      "weight_percent_W": 0,
      "weight_percent_Ti": 0,
      "weight_percent_V": 0,
      "weight_percent_Co": 0,
      "weight_percent_Cu": 3.65,
      "weight_percent_Ta": 0,
      "weight_percent_Nb": 0,
      "weight_percent_Ni": 4,
      "weight_percent_Cr": 16,
      "weight_percent_Fe": 75,
      "weight_percent_Mn": 0,
      "weight_percent_Mo": 0,
      "paper_id": 49,
      "paper_url": null,
      "porosity": null,
      "relative_density": null,
      "comments": null
    },
    "model": "melt_pool.ClassificationRecord",
    "pk": 93
  },
  {
    "fields": {
      "material": "SS17-4PH",
      "process": "PBF",
      "power": 220,
      "velocity": 1400,
      "hatch_spacing": null,
      "energy_density": null,
      "layer_thickness": null,
      "beam_diameter": null,
      "density": 7750,
      "specific_heat_capacity": 460,
      "k": 17.9,
      "melting_temperature": 1420,
      "absorption_coefficient": null,
      "minimal_absorptivity": null,
      "melt_pool_shape": "keyhole",
      "spatter": null,
      "weight_percent_Zn": 0,
      "weight_percent_Mg": 0,
      "weight_percent_Si": 0,
      "weight_percent_Al": 0,
      "weight_percent_Sn": 0,
      "weight_percent_Zr": 0,
      "weight_percent_W": 0,
      "weight_percent_Ti": 0,
      "weight_percent_V": 0,
      "weight_percent_Co": 0,
      "weight_percent_Cu": 3.65,
      "weight_percent_Ta": 0,
      "weight_percent_Nb": 0,
      "weight_percent_Ni": 4,
      "weight_percent_Cr": 16,
      "weight_percent_Fe": 75,
      "weight_percent_Mn": 0,
      "weight_percent_Mo": 0,
      "paper_id": 49,
      "paper_url": null,
      "porosity": null,
      "relative_density": null,
      "comments": null
    },
    "model": "melt_pool.ClassificationRecord",
    "pk": 94
  },
  {
    "fields": {
      "material": "SS17-4PH",
      "process": "PBF",
      "power": 220,
      "velocity": 1900,
      "hatch_spacing": null,
      "energy_density": null,
      "layer_thickness": null,
      "beam_diameter": null,
      "density": 7750,
      "specific_heat_capacity": 460,
      "k": 17.9,
      "melting_temperature": 1420,
      "absorption_coefficient": null,
      "minimal_absorptivity": null,
      "melt_pool_shape": "keyhole",
      "spatter": null,
      "weight_percent_Zn": 0,
      "weight_percent_Mg": 0,
      "weight_percent_Si": 0,
      "weight_percent_Al": 0,
      "weight_percent_Sn": 0,
      "weight_percent_Zr": 0,
      "weight_percent_W": 0,
      "weight_percent_Ti": 0,
      "weight_percent_V": 0,
      "weight_percent_Co": 0,
      "weight_percent_Cu": 3.65,
      "weight_percent_Ta": 0,
      "weight_percent_Nb": 0,
      "weight_percent_Ni": 4,
      "weight_percent_Cr": 16,
      "weight_percent_Fe": 75,
      "weight_percent_Mn": 0,
      "weight_percent_Mo": 0,
      "paper_id": 49,
      "paper_url": null,
      "porosity": null,
      "relative_density": null,
      "comments": null
    },
    "model": "melt_pool.ClassificationRecord",
    "pk": 95
  },
  {
    "fields": {
      "material": "SS17-4PH",
      "process": "PBF",
      "power": 220,
      "velocity": 2400,
      "hatch_spacing": null,
      "energy_density": null,
      "layer_thickness": null,
      "beam_diameter": null,
      "density": 7750,
      "specific_heat_capacity": 460,
      "k": 17.9,
      "melting_temperature": 1420,
      "absorption_coefficient": null,
      "minimal_absorptivity": null,
      "melt_pool_shape": "LOF",
      "spatter": null,
      "weight_percent_Zn": 0,
      "weight_percent_Mg": 0,
      "weight_percent_Si": 0,
      "weight_percent_Al": 0,
      "weight_percent_Sn": 0,
      "weight_percent_Zr": 0,
      "weight_percent_W": 0,
      "weight_percent_Ti": 0,
      "weight_percent_V": 0,
      "weight_percent_Co": 0,
      "weight_percent_Cu": 3.65,
      "weight_percent_Ta": 0,
      "weight_percent_Nb": 0,
      "weight_percent_Ni": 4,
      "weight_percent_Cr": 16,
      "weight_percent_Fe": 75,
      "weight_percent_Mn": 0,
      "weight_percent_Mo": 0,
      "paper_id": 49,
      "paper_url": null,
      "porosity": null,
      "relative_density": null,
      "comments": null
    },
    "model": "melt_pool.ClassificationRecord",
    "pk": 96
  },
  {
    "fields": {
      "material": "SS17-4PH",
      "process": "PBF",
      "power": 220,
      "velocity": 2900,
      "hatch_spacing": null,
      "energy_density": null,
      "layer_thickness": null,
      "beam_diameter": null,
      "density": 7750,
      "specific_heat_capacity": 460,
      "k": 17.9,
      "melting_temperature": 1420,
      "absorption_coefficient": null,
      "minimal_absorptivity": null,
      "melt_pool_shape": "LOF",
      "spatter": null,
      "weight_percent_Zn": 0,
      "weight_percent_Mg": 0,
      "weight_percent_Si": 0,
      "weight_percent_Al": 0,
      "weight_percent_Sn": 0,
      "weight_percent_Zr": 0,
      "weight_percent_W": 0,
      "weight_percent_Ti": 0,
      "weight_percent_V": 0,
      "weight_percent_Co": 0,
      "weight_percent_Cu": 3.65,
      "weight_percent_Ta": 0,
      "weight_percent_Nb": 0,
      "weight_percent_Ni": 4,
      "weight_percent_Cr": 16,
      "weight_percent_Fe": 75,
      "weight_percent_Mn": 0,
      "weight_percent_Mo": 0,
      "paper_id": 49,
      "paper_url": null,
      "porosity": null,
      "relative_density": null,
      "comments": null
    },
    "model": "melt_pool.ClassificationRecord",
    "pk": 97
  },
  {
    "fields": {
      "material": "SS17-4PH",
      "process": "PBF",
      "power": 220,
      "velocity": 3400,
      "hatch_spacing": null,
      "energy_density": null,
      "layer_thickness": null,
      "beam_diameter": null,
      "density": 7750,
      "specific_heat_capacity": 460,
      "k": 17.9,
      "melting_temperature": 1420,
      "absorption_coefficient": null,
      "minimal_absorptivity": null,
      "melt_pool_shape": "LOF",
      "spatter": null,
      "weight_percent_Zn": 0,
      "weight_percent_Mg": 0,
      "weight_percent_Si": 0,
      "weight_percent_Al": 0,
      "weight_percent_Sn": 0,
      "weight_percent_Zr": 0,
      "weight_percent_W": 0,
      "weight_percent_Ti": 0,
      "weight_percent_V": 0,
      "weight_percent_Co": 0,
      "weight_percent_Cu": 3.65,
      "weight_percent_Ta": 0,
      "weight_percent_Nb": 0,
      "weight_percent_Ni": 4,
      "weight_percent_Cr": 16,
      "weight_percent_Fe": 75,
      "weight_percent_Mn": 0,
      "weight_percent_Mo": 0,
      "paper_id": 49,
      "paper_url": null,
      "porosity": null,
      "relative_density": null,
