Repository: BaratiLab/AMUI

`?`, `"#DIV/0!"` values in `.csv` have been replaced with `None`.

File: api/melt_pool/fixture/classification.json (part 6 of 15)
[
      "weight_percent_Ta": 0,
      "weight_percent_Nb": 5,
      "weight_percent_Ni": 95,
      "weight_percent_Cr": 0,
      "weight_percent_Fe": 0,
      "weight_percent_Mn": 0,
      "weight_percent_Mo": 0,
      "paper_id": 51,
      "paper_url": null,
      "porosity": null,
      "relative_density": null,
      "comments": null
    },
    "model": "melt_pool.ClassificationRecord",
    "pk": 164
  },
  {
    "fields": {
      "material": "Ni-5Nb",
      "process": "PBF",
      "power": 175,
      "velocity": 1500,
      "hatch_spacing": null,
      "energy_density": null,
      "layer_thickness": null,
      "beam_diameter": 100,
      "density": 8900,
      "specific_heat_capacity": 550,
      "k": 85,
      "melting_temperature": 1430,
      "absorption_coefficient": null,
      "minimal_absorptivity": null,
      "melt_pool_shape": "balling",
      "spatter": null,
      "weight_percent_Zn": 0,
      "weight_percent_Mg": 0,
      "weight_percent_Si": 0,
      "weight_percent_Al": 0,
      "weight_percent_Sn": 0,
      "weight_percent_Zr": 0,
      "weight_percent_W": 0,
      "weight_percent_Ti": 0,
      "weight_percent_V": 0,
      "weight_percent_Co": 0,
      "weight_percent_Cu": 0,
      "weight_percent_Ta": 0,
      "weight_percent_Nb": 5,
      "weight_percent_Ni": 95,
      "weight_percent_Cr": 0,
      "weight_percent_Fe": 0,
      "weight_percent_Mn": 0,
      "weight_percent_Mo": 0,
      "paper_id": 51,
      "paper_url": null,
      "porosity": null,
      "relative_density": null,
      "comments": null
    },
    "model": "melt_pool.ClassificationRecord",
    "pk": 165
  },
  {
    "fields": {
      "material": "Ni-5Nb",
      "process": "PBF",
      "power": 180,
      "velocity": 1900,
      "hatch_spacing": null,
      "energy_density": null,
      "layer_thickness": null,
      "beam_diameter": 100,
      "density": 8900,
      "specific_heat_capacity": 550,
      "k": 85,
      "melting_temperature": 1430,
      "absorption_coefficient": null,
      "minimal_absorptivity": null,
      "melt_pool_shape": "balling",
      "spatter": null,
      "weight_percent_Zn": 0,
      "weight_percent_Mg": 0,
      "weight_percent_Si": 0,
      "weight_percent_Al": 0,
      "weight_percent_Sn": 0,
      "weight_percent_Zr": 0,
      "weight_percent_W": 0,
      "weight_percent_Ti": 0,
      "weight_percent_V": 0,
      "weight_percent_Co": 0,
      "weight_percent_Cu": 0,
      "weight_percent_Ta": 0,
      "weight_percent_Nb": 5,
      "weight_percent_Ni": 95,
      "weight_percent_Cr": 0,
      "weight_percent_Fe": 0,
      "weight_percent_Mn": 0,
      "weight_percent_Mo": 0,
      "paper_id": 51,
      "paper_url": null,
      "porosity": null,
      "relative_density": null,
      "comments": null
    },
    "model": "melt_pool.ClassificationRecord",
    "pk": 166
  },
  {
    "fields": {
      "material": "Ni-5Nb",
      "process": "PBF",
      "power": 180,
      "velocity": 2300,
      "hatch_spacing": null,
      "energy_density": null,
      "layer_thickness": null,
      "beam_diameter": 100,
      "density": 8900,
      "specific_heat_capacity": 550,
      "k": 85,
      "melting_temperature": 1430,
      "absorption_coefficient": null,
      "minimal_absorptivity": null,
      "melt_pool_shape": "balling",
      "spatter": null,
      "weight_percent_Zn": 0,
      "weight_percent_Mg": 0,
      "weight_percent_Si": 0,
      "weight_percent_Al": 0,
      "weight_percent_Sn": 0,
      "weight_percent_Zr": 0,
      "weight_percent_W": 0,
      "weight_percent_Ti": 0,
      "weight_percent_V": 0,
      "weight_percent_Co": 0,
      "weight_percent_Cu": 0,
      "weight_percent_Ta": 0,
      "weight_percent_Nb": 5,
      "weight_percent_Ni": 95,
      "weight_percent_Cr": 0,
      "weight_percent_Fe": 0,
      "weight_percent_Mn": 0,
      "weight_percent_Mo": 0,
      "paper_id": 51,
      "paper_url": null,
      "porosity": null,
      "relative_density": null,
      "comments": null
    },
    "model": "melt_pool.ClassificationRecord",
    "pk": 167
  },
  {
    "fields": {
      "material": "Ni-5Nb",
      "process": "PBF",
      "power": 210,
      "velocity": 1200,
      "hatch_spacing": null,
      "energy_density": null,
      "layer_thickness": null,
      "beam_diameter": 100,
      "density": 8900,
      "specific_heat_capacity": 550,
      "k": 85,
      "melting_temperature": 1430,
      "absorption_coefficient": null,
      "minimal_absorptivity": null,
      "melt_pool_shape": "balling",
      "spatter": null,
      "weight_percent_Zn": 0,
      "weight_percent_Mg": 0,
      "weight_percent_Si": 0,
      "weight_percent_Al": 0,
      "weight_percent_Sn": 0,
      "weight_percent_Zr": 0,
      "weight_percent_W": 0,
      "weight_percent_Ti": 0,
      "weight_percent_V": 0,
      "weight_percent_Co": 0,
      "weight_percent_Cu": 0,
      "weight_percent_Ta": 0,
      "weight_percent_Nb": 5,
      "weight_percent_Ni": 95,
      "weight_percent_Cr": 0,
      "weight_percent_Fe": 0,
      "weight_percent_Mn": 0,
      "weight_percent_Mo": 0,
      "paper_id": 51,
      "paper_url": null,
      "porosity": null,
      "relative_density": null,
      "comments": null
    },
    "model": "melt_pool.ClassificationRecord",
    "pk": 168
  },
  {
    "fields": {
      "material": "Ni-5Nb",
      "process": "PBF",
      "power": 210,
      "velocity": 1500,
      "hatch_spacing": null,
      "energy_density": null,
      "layer_thickness": null,
      "beam_diameter": 100,
      "density": 8900,
      "specific_heat_capacity": 550,
      "k": 85,
      "melting_temperature": 1430,
      "absorption_coefficient": null,
      "minimal_absorptivity": null,
      "melt_pool_shape": "balling",
      "spatter": null,
      "weight_percent_Zn": 0,
      "weight_percent_Mg": 0,
      "weight_percent_Si": 0,
      "weight_percent_Al": 0,
      "weight_percent_Sn": 0,
      "weight_percent_Zr": 0,
      "weight_percent_W": 0,
      "weight_percent_Ti": 0,
      "weight_percent_V": 0,
      "weight_percent_Co": 0,
      "weight_percent_Cu": 0,
      "weight_percent_Ta": 0,
      "weight_percent_Nb": 5,
      "weight_percent_Ni": 95,
      "weight_percent_Cr": 0,
      "weight_percent_Fe": 0,
      "weight_percent_Mn": 0,
      "weight_percent_Mo": 0,
      "paper_id": 51,
      "paper_url": null,
      "porosity": null,
      "relative_density": null,
      "comments": null
    },
    "model": "melt_pool.ClassificationRecord",
    "pk": 169
  },
  {
    "fields": {
      "material": "Ni-5Nb",
      "process": "PBF",
      "power": 230,
      "velocity": 1900,
      "hatch_spacing": null,
      "energy_density": null,
      "layer_thickness": null,
      "beam_diameter": 100,
      "density": 8900,
      "specific_heat_capacity": 550,
      "k": 85,
      "melting_temperature": 1430,
      "absorption_coefficient": null,
      "minimal_absorptivity": null,
      "melt_pool_shape": "balling",
      "spatter": null,
      "weight_percent_Zn": 0,
      "weight_percent_Mg": 0,
      "weight_percent_Si": 0,
      "weight_percent_Al": 0,
      "weight_percent_Sn": 0,
      "weight_percent_Zr": 0,
      "weight_percent_W": 0,
      "weight_percent_Ti": 0,
      "weight_percent_V": 0,
      "weight_percent_Co": 0,
      "weight_percent_Cu": 0,
      "weight_percent_Ta": 0,
      "weight_percent_Nb": 5,
      "weight_percent_Ni": 95,
      "weight_percent_Cr": 0,
      "weight_percent_Fe": 0,
      "weight_percent_Mn": 0,
      "weight_percent_Mo": 0,
      "paper_id": 51,
      "paper_url": null,
      "porosity": null,
      "relative_density": null,
      "comments": null
    },
    "model": "melt_pool.ClassificationRecord",
    "pk": 170
  },
  {
    "fields": {
      "material": "Ni-5Nb",
      "process": "PBF",
      "power": 230,
      "velocity": 2300,
      "hatch_spacing": null,
      "energy_density": null,
      "layer_thickness": null,
      "beam_diameter": 100,
      "density": 8900,
      "specific_heat_capacity": 550,
      "k": 85,
      "melting_temperature": 1430,
      "absorption_coefficient": null,
      "minimal_absorptivity": null,
      "melt_pool_shape": "balling",
      "spatter": null,
      "weight_percent_Zn": 0,
      "weight_percent_Mg": 0,
      "weight_percent_Si": 0,
      "weight_percent_Al": 0,
      "weight_percent_Sn": 0,
      "weight_percent_Zr": 0,
      "weight_percent_W": 0,
      "weight_percent_Ti": 0,
      "weight_percent_V": 0,
      "weight_percent_Co": 0,
      "weight_percent_Cu": 0,
      "weight_percent_Ta": 0,
      "weight_percent_Nb": 5,
      "weight_percent_Ni": 95,
      "weight_percent_Cr": 0,
      "weight_percent_Fe": 0,
      "weight_percent_Mn": 0,
      "weight_percent_Mo": 0,
      "paper_id": 51,
      "paper_url": null,
      "porosity": null,
      "relative_density": null,
      "comments": null
    },
    "model": "melt_pool.ClassificationRecord",
    "pk": 171
  },
  {
    "fields": {
      "material": "Ni-5Nb",
      "process": "PBF",
      "power": 240,
      "velocity": 1200,
      "hatch_spacing": null,
      "energy_density": null,
      "layer_thickness": null,
      "beam_diameter": 100,
      "density": 8900,
      "specific_heat_capacity": 550,
      "k": 85,
      "melting_temperature": 1430,
      "absorption_coefficient": null,
      "minimal_absorptivity": null,
      "melt_pool_shape": "balling",
      "spatter": null,
      "weight_percent_Zn": 0,
      "weight_percent_Mg": 0,
      "weight_percent_Si": 0,
      "weight_percent_Al": 0,
      "weight_percent_Sn": 0,
      "weight_percent_Zr": 0,
      "weight_percent_W": 0,
      "weight_percent_Ti": 0,
      "weight_percent_V": 0,
      "weight_percent_Co": 0,
      "weight_percent_Cu": 0,
      "weight_percent_Ta": 0,
      "weight_percent_Nb": 5,
      "weight_percent_Ni": 95,
      "weight_percent_Cr": 0,
      "weight_percent_Fe": 0,
      "weight_percent_Mn": 0,
      "weight_percent_Mo": 0,
      "paper_id": 51,
      "paper_url": null,
      "porosity": null,
      "relative_density": null,
      "comments": null
    },
    "model": "melt_pool.ClassificationRecord",
    "pk": 172
  },
  {
    "fields": {
      "material": "Ni-5Nb",
      "process": "PBF",
      "power": 240,
      "velocity": 1500,
      "hatch_spacing": null,
      "energy_density": null,
      "layer_thickness": null,
      "beam_diameter": 100,
      "density": 8900,
      "specific_heat_capacity": 550,
      "k": 85,
      "melting_temperature": 1430,
      "absorption_coefficient": null,
      "minimal_absorptivity": null,
      "melt_pool_shape": "balling",
      "spatter": null,
      "weight_percent_Zn": 0,
      "weight_percent_Mg": 0,
      "weight_percent_Si": 0,
      "weight_percent_Al": 0,
      "weight_percent_Sn": 0,
      "weight_percent_Zr": 0,
      "weight_percent_W": 0,
      "weight_percent_Ti": 0,
      "weight_percent_V": 0,
      "weight_percent_Co": 0,
      "weight_percent_Cu": 0,
      "weight_percent_Ta": 0,
      "weight_percent_Nb": 5,
      "weight_percent_Ni": 95,
      "weight_percent_Cr": 0,
      "weight_percent_Fe": 0,
      "weight_percent_Mn": 0,
      "weight_percent_Mo": 0,
      "paper_id": 51,
      "paper_url": null,
      "porosity": null,
      "relative_density": null,
      "comments": null
    },
    "model": "melt_pool.ClassificationRecord",
    "pk": 173
  },
  {
    "fields": {
      "material": "IN718",
      "process": "PBF",
      "power": 100,
      "velocity": 600,
      "hatch_spacing": null,
      "energy_density": null,
      "layer_thickness": null,
      "beam_diameter": 100,
      "density": 8190,
      "specific_heat_capacity": 435,
      "k": 11.2,
      "melting_temperature": 1400,
      "absorption_coefficient": 0.1006417172,
      "minimal_absorptivity": 0.178,
      "melt_pool_shape": "LOF",
      "spatter": null,
      "weight_percent_Zn": 0,
      "weight_percent_Mg": 0,
      "weight_percent_Si": 0,
      "weight_percent_Al": 0,
      "weight_percent_Sn": 0,
      "weight_percent_Zr": 0,
      "weight_percent_W": 0,
      "weight_percent_Ti": 0,
      "weight_percent_V": 0,
      "weight_percent_Co": 0,
      "weight_percent_Cu": 0,
      "weight_percent_Ta": 0,
      "weight_percent_Nb": 5.5,
      "weight_percent_Ni": 55,
      "weight_percent_Cr": 21,
      "weight_percent_Fe": 0,
      "weight_percent_Mn": 0,
      "weight_percent_Mo": 3.3,
      "paper_id": 51,
      "paper_url": null,
      "porosity": null,
      "relative_density": null,
      "comments": null
    },
    "model": "melt_pool.ClassificationRecord",
    "pk": 174
  },
  {
    "fields": {
      "material": "IN718",
      "process": "PBF",
      "power": 100,
      "velocity": 800,
      "hatch_spacing": null,
      "energy_density": null,
      "layer_thickness": null,
      "beam_diameter": 100,
      "density": 8190,
      "specific_heat_capacity": 435,
      "k": 11.2,
      "melting_temperature": 1400,
      "absorption_coefficient": 0.07546185898,
      "minimal_absorptivity": 0.178,
      "melt_pool_shape": "LOF",
      "spatter": null,
      "weight_percent_Zn": 0,
      "weight_percent_Mg": 0,
      "weight_percent_Si": 0,
      "weight_percent_Al": 0,
      "weight_percent_Sn": 0,
      "weight_percent_Zr": 0,
      "weight_percent_W": 0,
      "weight_percent_Ti": 0,
      "weight_percent_V": 0,
      "weight_percent_Co": 0,
      "weight_percent_Cu": 0,
      "weight_percent_Ta": 0,
      "weight_percent_Nb": 5.5,
      "weight_percent_Ni": 55,
      "weight_percent_Cr": 21,
      "weight_percent_Fe": 0,
      "weight_percent_Mn": 0,
      "weight_percent_Mo": 3.3,
      "paper_id": 51,
      "paper_url": null,
      "porosity": null,
      "relative_density": null,
      "comments": null
    },
    "model": "melt_pool.ClassificationRecord",
    "pk": 175
  },
  {
    "fields": {
      "material": "IN718",
      "process": "PBF",
      "power": 100,
      "velocity": 1000,
      "hatch_spacing": null,
      "energy_density": null,
      "layer_thickness": null,
      "beam_diameter": 100,
      "density": 8190,
      "specific_heat_capacity": 435,
      "k": 11.2,
      "melting_temperature": 1400,
      "absorption_coefficient": 0.06038503031,
      "minimal_absorptivity": 0.178,
      "melt_pool_shape": "LOF",
      "spatter": null,
      "weight_percent_Zn": 0,
      "weight_percent_Mg": 0,
      "weight_percent_Si": 0,
      "weight_percent_Al": 0,
      "weight_percent_Sn": 0,
      "weight_percent_Zr": 0,
      "weight_percent_W": 0,
      "weight_percent_Ti": 0,
      "weight_percent_V": 0,
      "weight_percent_Co": 0,
      "weight_percent_Cu": 0,
      "weight_percent_Ta": 0,
      "weight_percent_Nb": 5.5,
      "weight_percent_Ni": 55,
      "weight_percent_Cr": 21,
      "weight_percent_Fe": 0,
      "weight_percent_Mn": 0,
      "weight_percent_Mo": 3.3,
      "paper_id": 51,
      "paper_url": null,
      "porosity": null,
      "relative_density": null,
      "comments": null
    },
    "model": "melt_pool.ClassificationRecord",
    "pk": 176
  },
  {
    "fields": {
      "material": "IN718",
      "process": "PBF",
      "power": 150,
      "velocity": 1000,
      "hatch_spacing": null,
      "energy_density": null,
      "layer_thickness": null,
      "beam_diameter": 100,
      "density": 8190,
      "specific_heat_capacity": 435,
      "k": 11.2,
      "melting_temperature": 1400,
      "absorption_coefficient": 0.09053868766,
      "minimal_absorptivity": 0.178,
      "melt_pool_shape": "LOF",
      "spatter": null,
      "weight_percent_Zn": 0,
      "weight_percent_Mg": 0,
      "weight_percent_Si": 0,
      "weight_percent_Al": 0,
      "weight_percent_Sn": 0,
      "weight_percent_Zr": 0,
      "weight_percent_W": 0,
      "weight_percent_Ti": 0,
      "weight_percent_V": 0,
      "weight_percent_Co": 0,
      "weight_percent_Cu": 0,
      "weight_percent_Ta": 0,
      "weight_percent_Nb": 5.5,
      "weight_percent_Ni": 55,
      "weight_percent_Cr": 21,
      "weight_percent_Fe": 0,
      "weight_percent_Mn": 0,
      "weight_percent_Mo": 3.3,
      "paper_id": 51,
      "paper_url": null,
      "porosity": null,
      "relative_density": null,
      "comments": null
    },
    "model": "melt_pool.ClassificationRecord",
    "pk": 177
  },
  {
    "fields": {
      "material": "IN718",
      "process": "PBF",
      "power": 150,
      "velocity": 1200,
      "hatch_spacing": null,
      "energy_density": null,
      "layer_thickness": null,
      "beam_diameter": 100,
      "density": 8190,
      "specific_heat_capacity": 435,
      "k": 11.2,
      "melting_temperature": 1400,
      "absorption_coefficient": 0.07546185898,
      "minimal_absorptivity": 0.178,
      "melt_pool_shape": "LOF",
      "spatter": null,
      "weight_percent_Zn": 0,
      "weight_percent_Mg": 0,
      "weight_percent_Si": 0,
      "weight_percent_Al": 0,
      "weight_percent_Sn": 0,
      "weight_percent_Zr": 0,
      "weight_percent_W": 0,
      "weight_percent_Ti": 0,
      "weight_percent_V": 0,
      "weight_percent_Co": 0,
      "weight_percent_Cu": 0,
      "weight_percent_Ta": 0,
      "weight_percent_Nb": 5.5,
      "weight_percent_Ni": 55,
      "weight_percent_Cr": 21,
      "weight_percent_Fe": 0,
      "weight_percent_Mn": 0,
      "weight_percent_Mo": 3.3,
      "paper_id": 51,
      "paper_url": null,
      "porosity": null,
      "relative_density": null,
      "comments": null
    },
    "model": "melt_pool.ClassificationRecord",
    "pk": 178
  },
  {
    "fields": {
      "material": "IN718",
      "process": "PBF",
      "power": 100,
      "velocity": 200,
      "hatch_spacing": null,
      "energy_density": null,
      "layer_thickness": null,
      "beam_diameter": 100,
      "density": 8190,
      "specific_heat_capacity": 435,
      "k": 11.2,
      "melting_temperature": 1400,
      "absorption_coefficient": 0.3018474359,
      "minimal_absorptivity": 0.178,
      "melt_pool_shape": "desirable",
      "spatter": null,
      "weight_percent_Zn": 0,
      "weight_percent_Mg": 0,
      "weight_percent_Si": 0,
      "weight_percent_Al": 0,
      "weight_percent_Sn": 0,
      "weight_percent_Zr": 0,
      "weight_percent_W": 0,
      "weight_percent_Ti": 0,
      "weight_percent_V": 0,
      "weight_percent_Co": 0,
      "weight_percent_Cu": 0,
      "weight_percent_Ta": 0,
      "weight_percent_Nb": 5.5,
      "weight_percent_Ni": 55,
      "weight_percent_Cr": 21,
      "weight_percent_Fe": 0,
      "weight_percent_Mn": 0,
      "weight_percent_Mo": 3.3,
      "paper_id": 51,
      "paper_url": null,
      "porosity": null,
      "relative_density": null,
      "comments": null
    },
    "model": "melt_pool.ClassificationRecord",
    "pk": 179
  },
  {
    "fields": {
      "material": "IN718",
      "process": "PBF",
      "power": 100,
      "velocity": 400,
      "hatch_spacing": null,
      "energy_density": null,
      "layer_thickness": null,
      "beam_diameter": 100,
      "density": 8190,
      "specific_heat_capacity": 435,
      "k": 11.2,
      "melting_temperature": 1400,
      "absorption_coefficient": 0.150923718,
      "minimal_absorptivity": 0.178,
      "melt_pool_shape": "desirable",
      "spatter": null,
      "weight_percent_Zn": 0,
      "weight_percent_Mg": 0,
      "weight_percent_Si": 0,
      "weight_percent_Al": 0,
      "weight_percent_Sn": 0,
      "weight_percent_Zr": 0,
      "weight_percent_W": 0,
      "weight_percent_Ti": 0,
      "weight_percent_V": 0,
      "weight_percent_Co": 0,
      "weight_percent_Cu": 0,
      "weight_percent_Ta": 0,
      "weight_percent_Nb": 5.5,
      "weight_percent_Ni": 55,
      "weight_percent_Cr": 21,
      "weight_percent_Fe": 0,
      "weight_percent_Mn": 0,
      "weight_percent_Mo": 3.3,
      "paper_id": 51,
      "paper_url": null,
      "porosity": null,
      "relative_density": null,
      "comments": null
    },
    "model": "melt_pool.ClassificationRecord",
    "pk": 180
  },
  {
    "fields": {
      "material": "IN718",
      "process": "PBF",
      "power": 150,
      "velocity": 400,
      "hatch_spacing": null,
      "energy_density": null,
      "layer_thickness": null,
      "beam_diameter": 100,
      "density": 8190,
      "specific_heat_capacity": 435,
      "k": 11.2,
      "melting_temperature": 1400,
      "absorption_coefficient": 0.226385577,
      "minimal_absorptivity": 0.178,
      "melt_pool_shape": "desirable",
      "spatter": null,
      "weight_percent_Zn": 0,
      "weight_percent_Mg": 0,
      "weight_percent_Si": 0,
      "weight_percent_Al": 0,
      "weight_percent_Sn": 0,
      "weight_percent_Zr": 0,
      "weight_percent_W": 0,
      "weight_percent_Ti": 0,
      "weight_percent_V": 0,
      "weight_percent_Co": 0,
      "weight_percent_Cu": 0,
      "weight_percent_Ta": 0,
      "weight_percent_Nb": 5.5,
      "weight_percent_Ni": 55,
      "weight_percent_Cr": 21,
      "weight_percent_Fe": 0,
      "weight_percent_Mn": 0,
      "weight_percent_Mo": 3.3,
      "paper_id": 51,
      "paper_url": null,
      "porosity": null,
      "relative_density": null,
      "comments": null
    },
    "model": "melt_pool.ClassificationRecord",
    "pk": 181
  },
  {
    "fields": {
      "material": "IN718",
      "process": "PBF",
      "power": 150,
      "velocity": 600,
      "hatch_spacing": null,
      "energy_density": null,
      "layer_thickness": null,
      "beam_diameter": 100,
      "density": 8190,
      "specific_heat_capacity": 435,
      "k": 11.2,
      "melting_temperature": 1400,
      "absorption_coefficient": 0.150923718,
      "minimal_absorptivity": 0.178,
      "melt_pool_shape": "desirable",
      "spatter": null,
      "weight_percent_Zn": 0,
      "weight_percent_Mg": 0,
      "weight_percent_Si": 0,
      "weight_percent_Al": 0,
      "weight_percent_Sn": 0,
      "weight_percent_Zr": 0,
      "weight_percent_W": 0,
      "weight_percent_Ti": 0,
      "weight_percent_V": 0,
      "weight_percent_Co": 0,
      "weight_percent_Cu": 0,
      "weight_percent_Ta": 0,
      "weight_percent_Nb": 5.5,
      "weight_percent_Ni": 55,
      "weight_percent_Cr": 21,
      "weight_percent_Fe": 0,
      "weight_percent_Mn": 0,
      "weight_percent_Mo": 3.3,
      "paper_id": 51,
      "paper_url": null,
      "porosity": null,
      "relative_density": null,
      "comments": null
    },
    "model": "melt_pool.ClassificationRecord",
    "pk": 182
  },
  {
    "fields": {
      "material": "IN718",
      "process": "PBF",
      "power": 150,
      "velocity": 800,
      "hatch_spacing": null,
      "energy_density": null,
      "layer_thickness": null,
      "beam_diameter": 100,
      "density": 8190,
      "specific_heat_capacity": 435,
      "k": 11.2,
      "melting_temperature": 1400,
      "absorption_coefficient": 0.1132316463,
      "minimal_absorptivity": 0.178,
      "melt_pool_shape": "desirable",
      "spatter": null,
      "weight_percent_Zn": 0,
      "weight_percent_Mg": 0,
      "weight_percent_Si": 0,
      "weight_percent_Al": 0,
      "weight_percent_Sn": 0,
      "weight_percent_Zr": 0,
      "weight_percent_W": 0,
      "weight_percent_Ti": 0,
      "weight_percent_V": 0,
      "weight_percent_Co": 0,
      "weight_percent_Cu": 0,
      "weight_percent_Ta": 0,
      "weight_percent_Nb": 5.5,
      "weight_percent_Ni": 55,
      "weight_percent_Cr": 21,
      "weight_percent_Fe": 0,
      "weight_percent_Mn": 0,
      "weight_percent_Mo": 3.3,
      "paper_id": 51,
      "paper_url": null,
      "porosity": null,
      "relative_density": null,
      "comments": null
    },
    "model": "melt_pool.ClassificationRecord",
    "pk": 183
  },
  {
    "fields": {
      "material": "IN718",
      "process": "PBF",
      "power": 200,
      "velocity": 600,
      "hatch_spacing": null,
      "energy_density": null,
      "layer_thickness": null,
      "beam_diameter": 100,
      "density": 8190,
      "specific_heat_capacity": 435,
      "k": 11.2,
      "melting_temperature": 1400,
      "absorption_coefficient": 0.2012057188,
      "minimal_absorptivity": 0.178,
      "melt_pool_shape": "desirable",
      "spatter": null,
      "weight_percent_Zn": 0,
      "weight_percent_Mg": 0,
      "weight_percent_Si": 0,
      "weight_percent_Al": 0,
      "weight_percent_Sn": 0,
      "weight_percent_Zr": 0,
      "weight_percent_W": 0,
      "weight_percent_Ti": 0,
      "weight_percent_V": 0,
      "weight_percent_Co": 0,
      "weight_percent_Cu": 0,
      "weight_percent_Ta": 0,
      "weight_percent_Nb": 5.5,
      "weight_percent_Ni": 55,
      "weight_percent_Cr": 21,
      "weight_percent_Fe": 0,
      "weight_percent_Mn": 0,
      "weight_percent_Mo": 3.3,
      "paper_id": 51,
      "paper_url": null,
      "porosity": null,
      "relative_density": null,
      "comments": null
    },
    "model": "melt_pool.ClassificationRecord",
    "pk": 184
  },
  {
    "fields": {
      "material": "IN718",
      "process": "PBF",
      "power": 200,
      "velocity": 800,
      "hatch_spacing": null,
      "energy_density": null,
      "layer_thickness": null,
      "beam_diameter": 100,
      "density": 8190,
      "specific_heat_capacity": 435,
      "k": 11.2,
      "melting_temperature": 1400,
      "absorption_coefficient": 0.150923718,
      "minimal_absorptivity": 0.178,
      "melt_pool_shape": "desirable",
      "spatter": null,
      "weight_percent_Zn": 0,
      "weight_percent_Mg": 0,
      "weight_percent_Si": 0,
      "weight_percent_Al": 0,
      "weight_percent_Sn": 0,
      "weight_percent_Zr": 0,
      "weight_percent_W": 0,
      "weight_percent_Ti": 0,
      "weight_percent_V": 0,
      "weight_percent_Co": 0,
      "weight_percent_Cu": 0,
      "weight_percent_Ta": 0,
      "weight_percent_Nb": 5.5,
      "weight_percent_Ni": 55,
      "weight_percent_Cr": 21,
      "weight_percent_Fe": 0,
      "weight_percent_Mn": 0,
      "weight_percent_Mo": 3.3,
      "paper_id": 51,
      "paper_url": null,
      "porosity": null,
      "relative_density": null,
      "comments": null
    },
    "model": "melt_pool.ClassificationRecord",
    "pk": 185
  },
  {
    "fields": {
      "material": "IN718",
      "process": "PBF",
      "power": 200,
      "velocity": 1000,
      "hatch_spacing": null,
      "energy_density": null,
      "layer_thickness": null,
      "beam_diameter": 100,
      "density": 8190,
      "specific_heat_capacity": 435,
      "k": 11.2,
      "melting_temperature": 1400,
      "absorption_coefficient": 0.1207700606,
      "minimal_absorptivity": 0.178,
      "melt_pool_shape": "desirable",
      "spatter": null,
      "weight_percent_Zn": 0,
      "weight_percent_Mg": 0,
      "weight_percent_Si": 0,
      "weight_percent_Al": 0,
      "weight_percent_Sn": 0,
      "weight_percent_Zr": 0,
      "weight_percent_W": 0,
      "weight_percent_Ti": 0,
      "weight_percent_V": 0,
      "weight_percent_Co": 0,
      "weight_percent_Cu": 0,
      "weight_percent_Ta": 0,
      "weight_percent_Nb": 5.5,
      "weight_percent_Ni": 55,
      "weight_percent_Cr": 21,
      "weight_percent_Fe": 0,
      "weight_percent_Mn": 0,
      "weight_percent_Mo": 3.3,
      "paper_id": 51,
      "paper_url": null,
      "porosity": null,
      "relative_density": null,
      "comments": null
    },
    "model": "melt_pool.ClassificationRecord",
    "pk": 186
  },
  {
    "fields": {
      "material": "IN718",
      "process": "PBF",
      "power": 250,
      "velocity": 600,
      "hatch_spacing": null,
      "energy_density": null,
      "layer_thickness": null,
      "beam_diameter": 100,
      "density": 8190,
      "specific_heat_capacity": 435,
      "k": 11.2,
      "melting_temperature": 1400,
      "absorption_coefficient": 0.2515654351,
      "minimal_absorptivity": 0.178,
      "melt_pool_shape": "desirable",
      "spatter": null,
      "weight_percent_Zn": 0,
      "weight_percent_Mg": 0,
      "weight_percent_Si": 0,
      "weight_percent_Al": 0,
      "weight_percent_Sn": 0,
      "weight_percent_Zr": 0,
      "weight_percent_W": 0,
      "weight_percent_Ti": 0,
      "weight_percent_V": 0,
      "weight_percent_Co": 0,
      "weight_percent_Cu": 0,
      "weight_percent_Ta": 0,
      "weight_percent_Nb": 5.5,
      "weight_percent_Ni": 55,
      "weight_percent_Cr": 21,
      "weight_percent_Fe": 0,
      "weight_percent_Mn": 0,
      "weight_percent_Mo": 3.3,
      "paper_id": 51,
      "paper_url": null,
      "porosity": null,
      "relative_density": null,
      "comments": null
    },
    "model": "melt_pool.ClassificationRecord",
    "pk": 187
  },
  {
    "fields": {
      "material": "IN718",
      "process": "PBF",
      "power": 250,
      "velocity": 800,
      "hatch_spacing": null,
      "energy_density": null,
      "layer_thickness": null,
      "beam_diameter": 100,
      "density": 8190,
      "specific_heat_capacity": 435,
      "k": 11.2,
      "melting_temperature": 1400,
      "absorption_coefficient": 0.1886935053,
      "minimal_absorptivity": 0.178,
      "melt_pool_shape": "desirable",
      "spatter": null,
      "weight_percent_Zn": 0,
      "weight_percent_Mg": 0,
      "weight_percent_Si": 0,
      "weight_percent_Al": 0,
      "weight_percent_Sn": 0,
      "weight_percent_Zr": 0,
      "weight_percent_W": 0,
      "weight_percent_Ti": 0,
      "weight_percent_V": 0,
      "weight_percent_Co": 0,
      "weight_percent_Cu": 0,
      "weight_percent_Ta": 0,
      "weight_percent_Nb": 5.5,
      "weight_percent_Ni": 55,
      "weight_percent_Cr": 21,
      "weight_percent_Fe": 0,
      "weight_percent_Mn": 0,
      "weight_percent_Mo": 3.3,
      "paper_id": 51,
      "paper_url": null,
      "porosity": null,
      "relative_density": null,
      "comments": null
    },
    "model": "melt_pool.ClassificationRecord",
    "pk": 188
  },
  {
    "fields": {
      "material": "IN718",
      "process": "PBF",
      "power": 250,
      "velocity": 1000,
      "hatch_spacing": null,
      "energy_density": null,
      "layer_thickness": null,
      "beam_diameter": 100,
      "density": 8190,
      "specific_heat_capacity": 435,
      "k": 11.2,
      "melting_temperature": 1400,
      "absorption_coefficient": 0.150923718,
      "minimal_absorptivity": 0.178,
      "melt_pool_shape": "desirable",
      "spatter": null,
      "weight_percent_Zn": 0,
      "weight_percent_Mg": 0,
      "weight_percent_Si": 0,
      "weight_percent_Al": 0,
      "weight_percent_Sn": 0,
      "weight_percent_Zr": 0,
      "weight_percent_W": 0,
      "weight_percent_Ti": 0,
      "weight_percent_V": 0,
      "weight_percent_Co": 0,
      "weight_percent_Cu": 0,
      "weight_percent_Ta": 0,
      "weight_percent_Nb": 5.5,
      "weight_percent_Ni": 55,
      "weight_percent_Cr": 21,
      "weight_percent_Fe": 0,
      "weight_percent_Mn": 0,
      "weight_percent_Mo": 3.3,
      "paper_id": 51,
      "paper_url": null,
      "porosity": null,
      "relative_density": null,
      "comments": null
    },
    "model": "melt_pool.ClassificationRecord",
    "pk": 189
  },
  {
    "fields": {
      "material": "IN718",
      "process": "PBF",
      "power": 280,
      "velocity": 950,
      "hatch_spacing": null,
      "energy_density": null,
      "layer_thickness": null,
      "beam_diameter": 100,
      "density": 8190,
      "specific_heat_capacity": 435,
      "k": 11.2,
      "melting_temperature": 1400,
      "absorption_coefficient": 0.1779687508,
      "minimal_absorptivity": 0.178,
      "melt_pool_shape": "desirable",
      "spatter": null,
      "weight_percent_Zn": 0,
      "weight_percent_Mg": 0,
      "weight_percent_Si": 0,
      "weight_percent_Al": 0,
      "weight_percent_Sn": 0,
      "weight_percent_Zr": 0,
      "weight_percent_W": 0,
      "weight_percent_Ti": 0,
      "weight_percent_V": 0,
      "weight_percent_Co": 0,
      "weight_percent_Cu": 0,
      "weight_percent_Ta": 0,
      "weight_percent_Nb": 5.5,
      "weight_percent_Ni": 55,
      "weight_percent_Cr": 21,
      "weight_percent_Fe": 0,
      "weight_percent_Mn": 0,
      "weight_percent_Mo": 3.3,
      "paper_id": 51,
      "paper_url": null,
      "porosity": null,
      "relative_density": null,
      "comments": null
    },
    "model": "melt_pool.ClassificationRecord",
    "pk": 190
  },
  {
    "fields": {
      "material": "IN718",
      "process": "PBF",
      "power": 300,
      "velocity": 600,
      "hatch_spacing": null,
      "energy_density": null,
      "layer_thickness": null,
      "beam_diameter": 100,
      "density": 8190,
      "specific_heat_capacity": 435,
      "k": 11.2,
      "melting_temperature": 1400,
      "absorption_coefficient": 0.3018474359,
      "minimal_absorptivity": 0.178,
      "melt_pool_shape": "desirable",
      "spatter": null,
      "weight_percent_Zn": 0,
      "weight_percent_Mg": 0,
      "weight_percent_Si": 0,
      "weight_percent_Al": 0,
      "weight_percent_Sn": 0,
      "weight_percent_Zr": 0,
      "weight_percent_W": 0,
      "weight_percent_Ti": 0,
      "weight_percent_V": 0,
      "weight_percent_Co": 0,
      "weight_percent_Cu": 0,
      "weight_percent_Ta": 0,
      "weight_percent_Nb": 5.5,
      "weight_percent_Ni": 55,
      "weight_percent_Cr": 21,
      "weight_percent_Fe": 0,
      "weight_percent_Mn": 0,
      "weight_percent_Mo": 3.3,
      "paper_id": 51,
      "paper_url": null,
      "porosity": null,
      "relative_density": null,
      "comments": null
    },
    "model": "melt_pool.ClassificationRecord",
    "pk": 191
  },
  {
    "fields": {
      "material": "IN718",
      "process": "PBF",
      "power": 370,
      "velocity": 1000,
      "hatch_spacing": null,
      "energy_density": null,
      "layer_thickness": null,
      "beam_diameter": 100,
      "density": 8190,
      "specific_heat_capacity": 435,
      "k": 11.2,
      "melting_temperature": 1400,
      "absorption_coefficient": 0.2233546681,
      "minimal_absorptivity": 0.178,
      "melt_pool_shape": "desirable",
      "spatter": null,
      "weight_percent_Zn": 0,
      "weight_percent_Mg": 0,
      "weight_percent_Si": 0,
      "weight_percent_Al": 0,
      "weight_percent_Sn": 0,
      "weight_percent_Zr": 0,
      "weight_percent_W": 0,
      "weight_percent_Ti": 0,
      "weight_percent_V": 0,
      "weight_percent_Co": 0,
      "weight_percent_Cu": 0,
      "weight_percent_Ta": 0,
      "weight_percent_Nb": 5.5,
      "weight_percent_Ni": 55,
      "weight_percent_Cr": 21,
      "weight_percent_Fe": 0,
      "weight_percent_Mn": 0,
      "weight_percent_Mo": 3.3,
      "paper_id": 51,
      "paper_url": null,
      "porosity": null,
      "relative_density": null,
      "comments": null
    },
    "model": "melt_pool.ClassificationRecord",
    "pk": 192
  },
  {
    "fields": {
      "material": "IN718",
      "process": "PBF",
      "power": 150,
      "velocity": 200,
      "hatch_spacing": null,
      "energy_density": null,
      "layer_thickness": null,
      "beam_diameter": 100,
      "density": 8190,
      "specific_heat_capacity": 435,
      "k": 11.2,
      "melting_temperature": 1400,
      "absorption_coefficient": 0.4527711539,
      "minimal_absorptivity": 0.178,
      "melt_pool_shape": "keyhole",
      "spatter": null,
      "weight_percent_Zn": 0,
      "weight_percent_Mg": 0,
      "weight_percent_Si": 0,
      "weight_percent_Al": 0,
      "weight_percent_Sn": 0,
      "weight_percent_Zr": 0,
      "weight_percent_W": 0,
      "weight_percent_Ti": 0,
      "weight_percent_V": 0,
      "weight_percent_Co": 0,
      "weight_percent_Cu": 0,
      "weight_percent_Ta": 0,
      "weight_percent_Nb": 5.5,
      "weight_percent_Ni": 55,
      "weight_percent_Cr": 21,
      "weight_percent_Fe": 0,
      "weight_percent_Mn": 0,
      "weight_percent_Mo": 3.3,
      "paper_id": 51,
      "paper_url": null,
      "porosity": null,
      "relative_density": null,
      "comments": null
    },
    "model": "melt_pool.ClassificationRecord",
    "pk": 193
  },
  {
    "fields": {
      "material": "IN718",
      "process": "PBF",
      "power": 200,
      "velocity": 200,
      "hatch_spacing": null,
      "energy_density": null,
      "layer_thickness": null,
      "beam_diameter": 100,
      "density": 8190,
      "specific_heat_capacity": 435,
      "k": 11.2,
      "melting_temperature": 1400,
      "absorption_coefficient": 0.6036948719,
      "minimal_absorptivity": 0.178,
      "melt_pool_shape": "keyhole",
      "spatter": null,
      "weight_percent_Zn": 0,
      "weight_percent_Mg": 0,
      "weight_percent_Si": 0,
      "weight_percent_Al": 0,
      "weight_percent_Sn": 0,
      "weight_percent_Zr": 0,
      "weight_percent_W": 0,
      "weight_percent_Ti": 0,
      "weight_percent_V": 0,
      "weight_percent_Co": 0,
      "weight_percent_Cu": 0,
      "weight_percent_Ta": 0,
      "weight_percent_Nb": 5.5,
      "weight_percent_Ni": 55,
      "weight_percent_Cr": 21,
      "weight_percent_Fe": 0,
      "weight_percent_Mn": 0,
      "weight_percent_Mo": 3.3,
      "paper_id": 51,
      "paper_url": null,
      "porosity": null,
      "relative_density": null,
      "comments": null
    },
    "model": "melt_pool.ClassificationRecord",
    "pk": 194
  },
  {
    "fields": {
      "material": "IN718",
      "process": "PBF",
      "power": 200,
      "velocity": 400,
      "hatch_spacing": null,
      "energy_density": null,
      "layer_thickness": null,
      "beam_diameter": 100,
      "density": 8190,
      "specific_heat_capacity": 435,
      "k": 11.2,
      "melting_temperature": 1400,
      "absorption_coefficient": 0.3018474359,
      "minimal_absorptivity": 0.178,
      "melt_pool_shape": "keyhole",
      "spatter": null,
      "weight_percent_Zn": 0,
      "weight_percent_Mg": 0,
      "weight_percent_Si": 0,
      "weight_percent_Al": 0,
      "weight_percent_Sn": 0,
      "weight_percent_Zr": 0,
      "weight_percent_W": 0,
      "weight_percent_Ti": 0,
      "weight_percent_V": 0,
      "weight_percent_Co": 0,
      "weight_percent_Cu": 0,
      "weight_percent_Ta": 0,
      "weight_percent_Nb": 5.5,
      "weight_percent_Ni": 55,
      "weight_percent_Cr": 21,
      "weight_percent_Fe": 0,
      "weight_percent_Mn": 0,
      "weight_percent_Mo": 3.3,
      "paper_id": 51,
      "paper_url": null,
      "porosity": null,
      "relative_density": null,
      "comments": null
    },
    "model": "melt_pool.ClassificationRecord",
    "pk": 195
  },
  {
    "fields": {
      "material": "IN718",
      "process": "PBF",
      "power": 250,
      "velocity": 200,
      "hatch_spacing": null,
      "energy_density": null,
      "layer_thickness": null,
      "beam_diameter": 100,
      "density": 8190,
      "specific_heat_capacity": 435,
      "k": 11.2,
      "melting_temperature": 1400,
      "absorption_coefficient": 0.7546185898,
      "minimal_absorptivity": 0.178,
      "melt_pool_shape": "keyhole",
      "spatter": null,
      "weight_percent_Zn": 0,
      "weight_percent_Mg": 0,
      "weight_percent_Si": 0,
      "weight_percent_Al": 0,
      "weight_percent_Sn": 0,
      "weight_percent_Zr": 0,
      "weight_percent_W": 0,
      "weight_percent_Ti": 0,
      "weight_percent_V": 0,
      "weight_percent_Co": 0,
      "weight_percent_Cu": 0,
      "weight_percent_Ta": 0,
      "weight_percent_Nb": 5.5,
      "weight_percent_Ni": 55,
      "weight_percent_Cr": 21,
      "weight_percent_Fe": 0,
      "weight_percent_Mn": 0,
      "weight_percent_Mo": 3.3,
      "paper_id": 51,
      "paper_url": null,
      "porosity": null,
      "relative_density": null,
      "comments": null
    },
    "model": "melt_pool.ClassificationRecord",
    "pk": 196
  },
  {
    "fields": {
      "material": "IN718",
      "process": "PBF",
      "power": 250,
      "velocity": 400,
      "hatch_spacing": null,
      "energy_density": null,
      "layer_thickness": null,
      "beam_diameter": 100,
      "density": 8190,
      "specific_heat_capacity": 435,
      "k": 11.2,
      "melting_temperature": 1400,
