Repository: BaratiLab/AMUI

`?`, `"#DIV/0!"` values in `.csv` have been replaced with `None`.

File: api/melt_pool/fixture/classification.json (part 7 of 15)
[
      "absorption_coefficient": 0.3773092949,
      "minimal_absorptivity": 0.178,
      "melt_pool_shape": "keyhole",
      "spatter": null,
      "weight_percent_Zn": 0,
      "weight_percent_Mg": 0,
      "weight_percent_Si": 0,
      "weight_percent_Al": 0,
      "weight_percent_Sn": 0,
      "weight_percent_Zr": 0,
      "weight_percent_W": 0,
      "weight_percent_Ti": 0,
      "weight_percent_V": 0,
      "weight_percent_Co": 0,
      "weight_percent_Cu": 0,
      "weight_percent_Ta": 0,
      "weight_percent_Nb": 5.5,
      "weight_percent_Ni": 55,
      "weight_percent_Cr": 21,
      "weight_percent_Fe": 0,
      "weight_percent_Mn": 0,
      "weight_percent_Mo": 3.3,
      "paper_id": 51,
      "paper_url": null,
      "porosity": null,
      "relative_density": null,
      "comments": null
    },
    "model": "melt_pool.ClassificationRecord",
    "pk": 197
  },
  {
    "fields": {
      "material": "IN718",
      "process": "PBF",
      "power": 300,
      "velocity": 400,
      "hatch_spacing": null,
      "energy_density": null,
      "layer_thickness": null,
      "beam_diameter": 100,
      "density": 8190,
      "specific_heat_capacity": 435,
      "k": 11.2,
      "melting_temperature": 1400,
      "absorption_coefficient": 0.4527711539,
      "minimal_absorptivity": 0.178,
      "melt_pool_shape": "keyhole",
      "spatter": null,
      "weight_percent_Zn": 0,
      "weight_percent_Mg": 0,
      "weight_percent_Si": 0,
      "weight_percent_Al": 0,
      "weight_percent_Sn": 0,
      "weight_percent_Zr": 0,
      "weight_percent_W": 0,
      "weight_percent_Ti": 0,
      "weight_percent_V": 0,
      "weight_percent_Co": 0,
      "weight_percent_Cu": 0,
      "weight_percent_Ta": 0,
      "weight_percent_Nb": 5.5,
      "weight_percent_Ni": 55,
      "weight_percent_Cr": 21,
      "weight_percent_Fe": 0,
      "weight_percent_Mn": 0,
      "weight_percent_Mo": 3.3,
      "paper_id": 51,
      "paper_url": null,
      "porosity": null,
      "relative_density": null,
      "comments": null
    },
    "model": "melt_pool.ClassificationRecord",
    "pk": 198
  },
  {
    "fields": {
      "material": "IN718",
      "process": "PBF",
      "power": 370,
      "velocity": 400,
      "hatch_spacing": null,
      "energy_density": null,
      "layer_thickness": null,
      "beam_diameter": 100,
      "density": 8190,
      "specific_heat_capacity": 435,
      "k": 11.2,
      "melting_temperature": 1400,
      "absorption_coefficient": 0.5583866702,
      "minimal_absorptivity": 0.178,
      "melt_pool_shape": "keyhole",
      "spatter": null,
      "weight_percent_Zn": 0,
      "weight_percent_Mg": 0,
      "weight_percent_Si": 0,
      "weight_percent_Al": 0,
      "weight_percent_Sn": 0,
      "weight_percent_Zr": 0,
      "weight_percent_W": 0,
      "weight_percent_Ti": 0,
      "weight_percent_V": 0,
      "weight_percent_Co": 0,
      "weight_percent_Cu": 0,
      "weight_percent_Ta": 0,
      "weight_percent_Nb": 5.5,
      "weight_percent_Ni": 55,
      "weight_percent_Cr": 21,
      "weight_percent_Fe": 0,
      "weight_percent_Mn": 0,
      "weight_percent_Mo": 3.3,
      "paper_id": 51,
      "paper_url": null,
      "porosity": null,
      "relative_density": null,
      "comments": null
    },
    "model": "melt_pool.ClassificationRecord",
    "pk": 199
  },
  {
    "fields": {
      "material": "IN718",
      "process": "PBF",
      "power": 370,
      "velocity": 800,
      "hatch_spacing": null,
      "energy_density": null,
      "layer_thickness": null,
      "beam_diameter": 100,
      "density": 8190,
      "specific_heat_capacity": 435,
      "k": 11.2,
      "melting_temperature": 1400,
      "absorption_coefficient": 0.2792321929,
      "minimal_absorptivity": 0.178,
      "melt_pool_shape": "keyhole",
      "spatter": null,
      "weight_percent_Zn": 0,
      "weight_percent_Mg": 0,
      "weight_percent_Si": 0,
      "weight_percent_Al": 0,
      "weight_percent_Sn": 0,
      "weight_percent_Zr": 0,
      "weight_percent_W": 0,
      "weight_percent_Ti": 0,
      "weight_percent_V": 0,
      "weight_percent_Co": 0,
      "weight_percent_Cu": 0,
      "weight_percent_Ta": 0,
      "weight_percent_Nb": 5.5,
      "weight_percent_Ni": 55,
      "weight_percent_Cr": 21,
      "weight_percent_Fe": 0,
      "weight_percent_Mn": 0,
      "weight_percent_Mo": 3.3,
      "paper_id": 51,
      "paper_url": null,
      "porosity": null,
      "relative_density": null,
      "comments": null
    },
    "model": "melt_pool.ClassificationRecord",
    "pk": 200
  },
  {
    "fields": {
      "material": "IN718",
      "process": "PBF",
      "power": 200,
      "velocity": 1200,
      "hatch_spacing": null,
      "energy_density": null,
      "layer_thickness": null,
      "beam_diameter": 100,
      "density": 8190,
      "specific_heat_capacity": 435,
      "k": 11.2,
      "melting_temperature": 1400,
      "absorption_coefficient": 0.1006417172,
      "minimal_absorptivity": 0.178,
      "melt_pool_shape": "balling",
      "spatter": null,
      "weight_percent_Zn": 0,
      "weight_percent_Mg": 0,
      "weight_percent_Si": 0,
      "weight_percent_Al": 0,
      "weight_percent_Sn": 0,
      "weight_percent_Zr": 0,
      "weight_percent_W": 0,
      "weight_percent_Ti": 0,
      "weight_percent_V": 0,
      "weight_percent_Co": 0,
      "weight_percent_Cu": 0,
      "weight_percent_Ta": 0,
      "weight_percent_Nb": 5.5,
      "weight_percent_Ni": 55,
      "weight_percent_Cr": 21,
      "weight_percent_Fe": 0,
      "weight_percent_Mn": 0,
      "weight_percent_Mo": 3.3,
      "paper_id": 51,
      "paper_url": null,
      "porosity": null,
      "relative_density": null,
      "comments": null
    },
    "model": "melt_pool.ClassificationRecord",
    "pk": 201
  },
  {
    "fields": {
      "material": "IN718",
      "process": "PBF",
      "power": 250,
      "velocity": 1200,
      "hatch_spacing": null,
      "energy_density": null,
      "layer_thickness": null,
      "beam_diameter": 100,
      "density": 8190,
      "specific_heat_capacity": 435,
      "k": 11.2,
      "melting_temperature": 1400,
      "absorption_coefficient": 0.1257438598,
      "minimal_absorptivity": 0.178,
      "melt_pool_shape": "balling",
      "spatter": null,
      "weight_percent_Zn": 0,
      "weight_percent_Mg": 0,
      "weight_percent_Si": 0,
      "weight_percent_Al": 0,
      "weight_percent_Sn": 0,
      "weight_percent_Zr": 0,
      "weight_percent_W": 0,
      "weight_percent_Ti": 0,
      "weight_percent_V": 0,
      "weight_percent_Co": 0,
      "weight_percent_Cu": 0,
      "weight_percent_Ta": 0,
      "weight_percent_Nb": 5.5,
      "weight_percent_Ni": 55,
      "weight_percent_Cr": 21,
      "weight_percent_Fe": 0,
      "weight_percent_Mn": 0,
      "weight_percent_Mo": 3.3,
      "paper_id": 51,
      "paper_url": null,
      "porosity": null,
      "relative_density": null,
      "comments": null
    },
    "model": "melt_pool.ClassificationRecord",
    "pk": 202
  },
  {
    "fields": {
      "material": "IN718",
      "process": "PBF",
      "power": 250,
      "velocity": 1400,
      "hatch_spacing": null,
      "energy_density": null,
      "layer_thickness": null,
      "beam_diameter": 100,
      "density": 8190,
      "specific_heat_capacity": 435,
      "k": 11.2,
      "melting_temperature": 1400,
      "absorption_coefficient": 0.1077915535,
      "minimal_absorptivity": 0.178,
      "melt_pool_shape": "balling",
      "spatter": null,
      "weight_percent_Zn": 0,
      "weight_percent_Mg": 0,
      "weight_percent_Si": 0,
      "weight_percent_Al": 0,
      "weight_percent_Sn": 0,
      "weight_percent_Zr": 0,
      "weight_percent_W": 0,
      "weight_percent_Ti": 0,
      "weight_percent_V": 0,
      "weight_percent_Co": 0,
      "weight_percent_Cu": 0,
      "weight_percent_Ta": 0,
      "weight_percent_Nb": 5.5,
      "weight_percent_Ni": 55,
      "weight_percent_Cr": 21,
      "weight_percent_Fe": 0,
      "weight_percent_Mn": 0,
      "weight_percent_Mo": 3.3,
      "paper_id": 51,
      "paper_url": null,
      "porosity": null,
      "relative_density": null,
      "comments": null
    },
    "model": "melt_pool.ClassificationRecord",
    "pk": 203
  },
  {
    "fields": {
      "material": "IN718",
      "process": "PBF",
      "power": 300,
      "velocity": 1200,
      "hatch_spacing": null,
      "energy_density": null,
      "layer_thickness": null,
      "beam_diameter": 100,
      "density": 8190,
      "specific_heat_capacity": 435,
      "k": 11.2,
      "melting_temperature": 1400,
      "absorption_coefficient": 0.150923718,
      "minimal_absorptivity": 0.178,
      "melt_pool_shape": "balling",
      "spatter": null,
      "weight_percent_Zn": 0,
      "weight_percent_Mg": 0,
      "weight_percent_Si": 0,
      "weight_percent_Al": 0,
      "weight_percent_Sn": 0,
      "weight_percent_Zr": 0,
      "weight_percent_W": 0,
      "weight_percent_Ti": 0,
      "weight_percent_V": 0,
      "weight_percent_Co": 0,
      "weight_percent_Cu": 0,
      "weight_percent_Ta": 0,
      "weight_percent_Nb": 5.5,
      "weight_percent_Ni": 55,
      "weight_percent_Cr": 21,
      "weight_percent_Fe": 0,
      "weight_percent_Mn": 0,
      "weight_percent_Mo": 3.3,
      "paper_id": 51,
      "paper_url": null,
      "porosity": null,
      "relative_density": null,
      "comments": null
    },
    "model": "melt_pool.ClassificationRecord",
    "pk": 204
  },
  {
    "fields": {
      "material": "IN718",
      "process": "PBF",
      "power": 300,
      "velocity": 1400,
      "hatch_spacing": null,
      "energy_density": null,
      "layer_thickness": null,
      "beam_diameter": 100,
      "density": 8190,
      "specific_heat_capacity": 435,
      "k": 11.2,
      "melting_temperature": 1400,
      "absorption_coefficient": 0.1293964935,
      "minimal_absorptivity": 0.178,
      "melt_pool_shape": "balling",
      "spatter": null,
      "weight_percent_Zn": 0,
      "weight_percent_Mg": 0,
      "weight_percent_Si": 0,
      "weight_percent_Al": 0,
      "weight_percent_Sn": 0,
      "weight_percent_Zr": 0,
      "weight_percent_W": 0,
      "weight_percent_Ti": 0,
      "weight_percent_V": 0,
      "weight_percent_Co": 0,
      "weight_percent_Cu": 0,
      "weight_percent_Ta": 0,
      "weight_percent_Nb": 5.5,
      "weight_percent_Ni": 55,
      "weight_percent_Cr": 21,
      "weight_percent_Fe": 0,
      "weight_percent_Mn": 0,
      "weight_percent_Mo": 3.3,
      "paper_id": 51,
      "paper_url": null,
      "porosity": null,
      "relative_density": null,
      "comments": null
    },
    "model": "melt_pool.ClassificationRecord",
    "pk": 205
  },
  {
    "fields": {
      "material": "IN718",
      "process": "PBF",
      "power": 370,
      "velocity": 1200,
      "hatch_spacing": null,
      "energy_density": null,
      "layer_thickness": null,
      "beam_diameter": 100,
      "density": 8190,
      "specific_heat_capacity": 435,
      "k": 11.2,
      "melting_temperature": 1400,
      "absorption_coefficient": 0.1861288901,
      "minimal_absorptivity": 0.178,
      "melt_pool_shape": "balling",
      "spatter": null,
      "weight_percent_Zn": 0,
      "weight_percent_Mg": 0,
      "weight_percent_Si": 0,
      "weight_percent_Al": 0,
      "weight_percent_Sn": 0,
      "weight_percent_Zr": 0,
      "weight_percent_W": 0,
      "weight_percent_Ti": 0,
      "weight_percent_V": 0,
      "weight_percent_Co": 0,
      "weight_percent_Cu": 0,
      "weight_percent_Ta": 0,
      "weight_percent_Nb": 5.5,
      "weight_percent_Ni": 55,
      "weight_percent_Cr": 21,
      "weight_percent_Fe": 0,
      "weight_percent_Mn": 0,
      "weight_percent_Mo": 3.3,
      "paper_id": 51,
      "paper_url": null,
      "porosity": null,
      "relative_density": null,
      "comments": null
    },
    "model": "melt_pool.ClassificationRecord",
    "pk": 206
  },
  {
    "fields": {
      "material": "IN718",
      "process": "PBF",
      "power": 370,
      "velocity": 1400,
      "hatch_spacing": null,
      "energy_density": null,
      "layer_thickness": null,
      "beam_diameter": 100,
      "density": 8190,
      "specific_heat_capacity": 435,
      "k": 11.2,
      "melting_temperature": 1400,
      "absorption_coefficient": 0.1595501509,
      "minimal_absorptivity": 0.178,
      "melt_pool_shape": "balling",
      "spatter": null,
      "weight_percent_Zn": 0,
      "weight_percent_Mg": 0,
      "weight_percent_Si": 0,
      "weight_percent_Al": 0,
      "weight_percent_Sn": 0,
      "weight_percent_Zr": 0,
      "weight_percent_W": 0,
      "weight_percent_Ti": 0,
      "weight_percent_V": 0,
      "weight_percent_Co": 0,
      "weight_percent_Cu": 0,
      "weight_percent_Ta": 0,
      "weight_percent_Nb": 5.5,
      "weight_percent_Ni": 55,
      "weight_percent_Cr": 21,
      "weight_percent_Fe": 0,
      "weight_percent_Mn": 0,
      "weight_percent_Mo": 3.3,
      "paper_id": 51,
      "paper_url": null,
      "porosity": null,
      "relative_density": null,
      "comments": null
    },
    "model": "melt_pool.ClassificationRecord",
    "pk": 207
  },
  {
    "fields": {
      "material": "Co-Cr-Fe-Mn-Ni",
      "process": "PBF",
      "power": 42,
      "velocity": 100,
      "hatch_spacing": null,
      "energy_density": null,
      "layer_thickness": null,
      "beam_diameter": 100,
      "density": 7700,
      "specific_heat_capacity": 600,
      "k": 20,
      "melting_temperature": 1371,
      "absorption_coefficient": null,
      "minimal_absorptivity": null,
      "melt_pool_shape": "LOF",
      "spatter": null,
      "weight_percent_Zn": 0,
      "weight_percent_Mg": 0,
      "weight_percent_Si": 0,
      "weight_percent_Al": 0,
      "weight_percent_Sn": 0,
      "weight_percent_Zr": 0,
      "weight_percent_W": 0,
      "weight_percent_Ti": 0,
      "weight_percent_V": 0,
      "weight_percent_Co": 19.4,
      "weight_percent_Cu": 0,
      "weight_percent_Ta": 0,
      "weight_percent_Nb": 0,
      "weight_percent_Ni": 28,
      "weight_percent_Cr": 14.2,
      "weight_percent_Fe": 19,
      "weight_percent_Mn": 19.4,
      "weight_percent_Mo": 0,
      "paper_id": 51,
      "paper_url": null,
      "porosity": null,
      "relative_density": null,
      "comments": null
    },
    "model": "melt_pool.ClassificationRecord",
    "pk": 208
  },
  {
    "fields": {
      "material": "Co-Cr-Fe-Mn-Ni",
      "process": "PBF",
      "power": 42,
      "velocity": 200,
      "hatch_spacing": null,
      "energy_density": null,
      "layer_thickness": null,
      "beam_diameter": 100,
      "density": 7700,
      "specific_heat_capacity": 600,
      "k": 20,
      "melting_temperature": 1371,
      "absorption_coefficient": null,
      "minimal_absorptivity": null,
      "melt_pool_shape": "LOF",
      "spatter": null,
      "weight_percent_Zn": 0,
      "weight_percent_Mg": 0,
      "weight_percent_Si": 0,
      "weight_percent_Al": 0,
      "weight_percent_Sn": 0,
      "weight_percent_Zr": 0,
      "weight_percent_W": 0,
      "weight_percent_Ti": 0,
      "weight_percent_V": 0,
      "weight_percent_Co": 19.4,
      "weight_percent_Cu": 0,
      "weight_percent_Ta": 0,
      "weight_percent_Nb": 0,
      "weight_percent_Ni": 28,
      "weight_percent_Cr": 14.2,
      "weight_percent_Fe": 19,
      "weight_percent_Mn": 19.4,
      "weight_percent_Mo": 0,
      "paper_id": 51,
      "paper_url": null,
      "porosity": null,
      "relative_density": null,
      "comments": null
    },
    "model": "melt_pool.ClassificationRecord",
    "pk": 209
  },
  {
    "fields": {
      "material": "Co-Cr-Fe-Mn-Ni",
      "process": "PBF",
      "power": 42,
      "velocity": 300,
      "hatch_spacing": null,
      "energy_density": null,
      "layer_thickness": null,
      "beam_diameter": 100,
      "density": 7700,
      "specific_heat_capacity": 600,
      "k": 20,
      "melting_temperature": 1371,
      "absorption_coefficient": null,
      "minimal_absorptivity": null,
      "melt_pool_shape": "LOF",
      "spatter": null,
      "weight_percent_Zn": 0,
      "weight_percent_Mg": 0,
      "weight_percent_Si": 0,
      "weight_percent_Al": 0,
      "weight_percent_Sn": 0,
      "weight_percent_Zr": 0,
      "weight_percent_W": 0,
      "weight_percent_Ti": 0,
      "weight_percent_V": 0,
      "weight_percent_Co": 19.4,
      "weight_percent_Cu": 0,
      "weight_percent_Ta": 0,
      "weight_percent_Nb": 0,
      "weight_percent_Ni": 28,
      "weight_percent_Cr": 14.2,
      "weight_percent_Fe": 19,
      "weight_percent_Mn": 19.4,
      "weight_percent_Mo": 0,
      "paper_id": 51,
      "paper_url": null,
      "porosity": null,
      "relative_density": null,
      "comments": null
    },
    "model": "melt_pool.ClassificationRecord",
    "pk": 210
  },
  {
    "fields": {
      "material": "Co-Cr-Fe-Mn-Ni",
      "process": "PBF",
      "power": 42,
      "velocity": 400,
      "hatch_spacing": null,
      "energy_density": null,
      "layer_thickness": null,
      "beam_diameter": 100,
      "density": 7700,
      "specific_heat_capacity": 600,
      "k": 20,
      "melting_temperature": 1371,
      "absorption_coefficient": null,
      "minimal_absorptivity": null,
      "melt_pool_shape": "LOF",
      "spatter": null,
      "weight_percent_Zn": 0,
      "weight_percent_Mg": 0,
      "weight_percent_Si": 0,
      "weight_percent_Al": 0,
      "weight_percent_Sn": 0,
      "weight_percent_Zr": 0,
      "weight_percent_W": 0,
      "weight_percent_Ti": 0,
      "weight_percent_V": 0,
      "weight_percent_Co": 19.4,
      "weight_percent_Cu": 0,
      "weight_percent_Ta": 0,
      "weight_percent_Nb": 0,
      "weight_percent_Ni": 28,
      "weight_percent_Cr": 14.2,
      "weight_percent_Fe": 19,
      "weight_percent_Mn": 19.4,
      "weight_percent_Mo": 0,
      "paper_id": 51,
      "paper_url": null,
      "porosity": null,
      "relative_density": null,
      "comments": null
    },
    "model": "melt_pool.ClassificationRecord",
    "pk": 211
  },
  {
    "fields": {
      "material": "Co-Cr-Fe-Mn-Ni",
      "process": "PBF",
      "power": 42,
      "velocity": 500,
      "hatch_spacing": null,
      "energy_density": null,
      "layer_thickness": null,
      "beam_diameter": 100,
      "density": 7700,
      "specific_heat_capacity": 600,
      "k": 20,
      "melting_temperature": 1371,
      "absorption_coefficient": null,
      "minimal_absorptivity": null,
      "melt_pool_shape": "LOF",
      "spatter": null,
      "weight_percent_Zn": 0,
      "weight_percent_Mg": 0,
      "weight_percent_Si": 0,
      "weight_percent_Al": 0,
      "weight_percent_Sn": 0,
      "weight_percent_Zr": 0,
      "weight_percent_W": 0,
      "weight_percent_Ti": 0,
      "weight_percent_V": 0,
      "weight_percent_Co": 19.4,
      "weight_percent_Cu": 0,
      "weight_percent_Ta": 0,
      "weight_percent_Nb": 0,
      "weight_percent_Ni": 28,
      "weight_percent_Cr": 14.2,
      "weight_percent_Fe": 19,
      "weight_percent_Mn": 19.4,
      "weight_percent_Mo": 0,
      "paper_id": 51,
      "paper_url": null,
      "porosity": null,
      "relative_density": null,
      "comments": null
    },
    "model": "melt_pool.ClassificationRecord",
    "pk": 212
  },
  {
    "fields": {
      "material": "Co-Cr-Fe-Mn-Ni",
      "process": "PBF",
      "power": 42,
      "velocity": 600,
      "hatch_spacing": null,
      "energy_density": null,
      "layer_thickness": null,
      "beam_diameter": 100,
      "density": 7700,
      "specific_heat_capacity": 600,
      "k": 20,
      "melting_temperature": 1371,
      "absorption_coefficient": null,
      "minimal_absorptivity": null,
      "melt_pool_shape": "LOF",
      "spatter": null,
      "weight_percent_Zn": 0,
      "weight_percent_Mg": 0,
      "weight_percent_Si": 0,
      "weight_percent_Al": 0,
      "weight_percent_Sn": 0,
      "weight_percent_Zr": 0,
      "weight_percent_W": 0,
      "weight_percent_Ti": 0,
      "weight_percent_V": 0,
      "weight_percent_Co": 19.4,
      "weight_percent_Cu": 0,
      "weight_percent_Ta": 0,
      "weight_percent_Nb": 0,
      "weight_percent_Ni": 28,
      "weight_percent_Cr": 14.2,
      "weight_percent_Fe": 19,
      "weight_percent_Mn": 19.4,
      "weight_percent_Mo": 0,
      "paper_id": 51,
      "paper_url": null,
      "porosity": null,
      "relative_density": null,
      "comments": null
    },
    "model": "melt_pool.ClassificationRecord",
    "pk": 213
  },
  {
    "fields": {
      "material": "Co-Cr-Fe-Mn-Ni",
      "process": "PBF",
      "power": 80,
      "velocity": 600,
      "hatch_spacing": null,
      "energy_density": null,
      "layer_thickness": null,
      "beam_diameter": 100,
      "density": 7700,
      "specific_heat_capacity": 600,
      "k": 20,
      "melting_temperature": 1371,
      "absorption_coefficient": null,
      "minimal_absorptivity": null,
      "melt_pool_shape": "desirable",
      "spatter": null,
      "weight_percent_Zn": 0,
      "weight_percent_Mg": 0,
      "weight_percent_Si": 0,
      "weight_percent_Al": 0,
      "weight_percent_Sn": 0,
      "weight_percent_Zr": 0,
      "weight_percent_W": 0,
      "weight_percent_Ti": 0,
      "weight_percent_V": 0,
      "weight_percent_Co": 19.4,
      "weight_percent_Cu": 0,
      "weight_percent_Ta": 0,
      "weight_percent_Nb": 0,
      "weight_percent_Ni": 28,
      "weight_percent_Cr": 14.2,
      "weight_percent_Fe": 19,
      "weight_percent_Mn": 19.4,
      "weight_percent_Mo": 0,
      "paper_id": 51,
      "paper_url": null,
      "porosity": null,
      "relative_density": null,
      "comments": null
    },
    "model": "melt_pool.ClassificationRecord",
    "pk": 214
  },
  {
    "fields": {
      "material": "Co-Cr-Fe-Mn-Ni",
      "process": "PBF",
      "power": 80,
      "velocity": 700,
      "hatch_spacing": null,
      "energy_density": null,
      "layer_thickness": null,
      "beam_diameter": 100,
      "density": 7700,
      "specific_heat_capacity": 600,
      "k": 20,
      "melting_temperature": 1371,
      "absorption_coefficient": null,
      "minimal_absorptivity": null,
      "melt_pool_shape": "desirable",
      "spatter": null,
      "weight_percent_Zn": 0,
      "weight_percent_Mg": 0,
      "weight_percent_Si": 0,
      "weight_percent_Al": 0,
      "weight_percent_Sn": 0,
      "weight_percent_Zr": 0,
      "weight_percent_W": 0,
      "weight_percent_Ti": 0,
      "weight_percent_V": 0,
      "weight_percent_Co": 19.4,
      "weight_percent_Cu": 0,
      "weight_percent_Ta": 0,
      "weight_percent_Nb": 0,
      "weight_percent_Ni": 28,
      "weight_percent_Cr": 14.2,
      "weight_percent_Fe": 19,
      "weight_percent_Mn": 19.4,
      "weight_percent_Mo": 0,
      "paper_id": 51,
      "paper_url": null,
      "porosity": null,
      "relative_density": null,
      "comments": null
    },
    "model": "melt_pool.ClassificationRecord",
    "pk": 215
  },
  {
    "fields": {
      "material": "Co-Cr-Fe-Mn-Ni",
      "process": "PBF",
      "power": 80,
      "velocity": 800,
      "hatch_spacing": null,
      "energy_density": null,
      "layer_thickness": null,
      "beam_diameter": 100,
      "density": 7700,
      "specific_heat_capacity": 600,
      "k": 20,
      "melting_temperature": 1371,
      "absorption_coefficient": null,
      "minimal_absorptivity": null,
      "melt_pool_shape": "desirable",
      "spatter": null,
      "weight_percent_Zn": 0,
      "weight_percent_Mg": 0,
      "weight_percent_Si": 0,
      "weight_percent_Al": 0,
      "weight_percent_Sn": 0,
      "weight_percent_Zr": 0,
      "weight_percent_W": 0,
      "weight_percent_Ti": 0,
      "weight_percent_V": 0,
      "weight_percent_Co": 19.4,
      "weight_percent_Cu": 0,
      "weight_percent_Ta": 0,
      "weight_percent_Nb": 0,
      "weight_percent_Ni": 28,
      "weight_percent_Cr": 14.2,
      "weight_percent_Fe": 19,
      "weight_percent_Mn": 19.4,
      "weight_percent_Mo": 0,
      "paper_id": 51,
      "paper_url": null,
      "porosity": null,
      "relative_density": null,
      "comments": null
    },
    "model": "melt_pool.ClassificationRecord",
    "pk": 216
  },
  {
    "fields": {
      "material": "Co-Cr-Fe-Mn-Ni",
      "process": "PBF",
      "power": 80,
      "velocity": 900,
      "hatch_spacing": null,
      "energy_density": null,
      "layer_thickness": null,
      "beam_diameter": 100,
      "density": 7700,
      "specific_heat_capacity": 600,
      "k": 20,
      "melting_temperature": 1371,
      "absorption_coefficient": null,
      "minimal_absorptivity": null,
      "melt_pool_shape": "desirable",
      "spatter": null,
      "weight_percent_Zn": 0,
      "weight_percent_Mg": 0,
      "weight_percent_Si": 0,
      "weight_percent_Al": 0,
      "weight_percent_Sn": 0,
      "weight_percent_Zr": 0,
      "weight_percent_W": 0,
      "weight_percent_Ti": 0,
      "weight_percent_V": 0,
      "weight_percent_Co": 19.4,
      "weight_percent_Cu": 0,
      "weight_percent_Ta": 0,
      "weight_percent_Nb": 0,
      "weight_percent_Ni": 28,
      "weight_percent_Cr": 14.2,
      "weight_percent_Fe": 19,
      "weight_percent_Mn": 19.4,
      "weight_percent_Mo": 0,
      "paper_id": 51,
      "paper_url": null,
      "porosity": null,
      "relative_density": null,
      "comments": null
    },
    "model": "melt_pool.ClassificationRecord",
    "pk": 217
  },
  {
    "fields": {
      "material": "Co-Cr-Fe-Mn-Ni",
      "process": "PBF",
      "power": 128,
      "velocity": 1000,
      "hatch_spacing": null,
      "energy_density": null,
      "layer_thickness": null,
      "beam_diameter": 100,
      "density": 7700,
      "specific_heat_capacity": 600,
      "k": 20,
      "melting_temperature": 1371,
      "absorption_coefficient": null,
      "minimal_absorptivity": null,
      "melt_pool_shape": "desirable",
      "spatter": null,
      "weight_percent_Zn": 0,
      "weight_percent_Mg": 0,
      "weight_percent_Si": 0,
      "weight_percent_Al": 0,
      "weight_percent_Sn": 0,
      "weight_percent_Zr": 0,
      "weight_percent_W": 0,
      "weight_percent_Ti": 0,
      "weight_percent_V": 0,
      "weight_percent_Co": 19.4,
      "weight_percent_Cu": 0,
      "weight_percent_Ta": 0,
      "weight_percent_Nb": 0,
      "weight_percent_Ni": 28,
      "weight_percent_Cr": 14.2,
      "weight_percent_Fe": 19,
      "weight_percent_Mn": 19.4,
      "weight_percent_Mo": 0,
      "paper_id": 51,
      "paper_url": null,
      "porosity": null,
      "relative_density": null,
      "comments": null
    },
    "model": "melt_pool.ClassificationRecord",
    "pk": 218
  },
  {
    "fields": {
      "material": "Co-Cr-Fe-Mn-Ni",
      "process": "PBF",
      "power": 128,
      "velocity": 1100,
      "hatch_spacing": null,
      "energy_density": null,
      "layer_thickness": null,
      "beam_diameter": 100,
      "density": 7700,
      "specific_heat_capacity": 600,
      "k": 20,
      "melting_temperature": 1371,
      "absorption_coefficient": null,
      "minimal_absorptivity": null,
      "melt_pool_shape": "desirable",
      "spatter": null,
      "weight_percent_Zn": 0,
      "weight_percent_Mg": 0,
      "weight_percent_Si": 0,
      "weight_percent_Al": 0,
      "weight_percent_Sn": 0,
      "weight_percent_Zr": 0,
      "weight_percent_W": 0,
      "weight_percent_Ti": 0,
      "weight_percent_V": 0,
      "weight_percent_Co": 19.4,
      "weight_percent_Cu": 0,
      "weight_percent_Ta": 0,
      "weight_percent_Nb": 0,
      "weight_percent_Ni": 28,
      "weight_percent_Cr": 14.2,
      "weight_percent_Fe": 19,
      "weight_percent_Mn": 19.4,
      "weight_percent_Mo": 0,
      "paper_id": 51,
      "paper_url": null,
      "porosity": null,
      "relative_density": null,
      "comments": null
    },
    "model": "melt_pool.ClassificationRecord",
    "pk": 219
  },
  {
    "fields": {
      "material": "Co-Cr-Fe-Mn-Ni",
      "process": "PBF",
      "power": 128,
      "velocity": 1200,
      "hatch_spacing": null,
      "energy_density": null,
      "layer_thickness": null,
      "beam_diameter": 100,
      "density": 7700,
      "specific_heat_capacity": 600,
      "k": 20,
      "melting_temperature": 1371,
      "absorption_coefficient": null,
      "minimal_absorptivity": null,
      "melt_pool_shape": "desirable",
      "spatter": null,
      "weight_percent_Zn": 0,
      "weight_percent_Mg": 0,
      "weight_percent_Si": 0,
      "weight_percent_Al": 0,
      "weight_percent_Sn": 0,
      "weight_percent_Zr": 0,
      "weight_percent_W": 0,
      "weight_percent_Ti": 0,
      "weight_percent_V": 0,
      "weight_percent_Co": 19.4,
      "weight_percent_Cu": 0,
      "weight_percent_Ta": 0,
      "weight_percent_Nb": 0,
      "weight_percent_Ni": 28,
      "weight_percent_Cr": 14.2,
      "weight_percent_Fe": 19,
      "weight_percent_Mn": 19.4,
      "weight_percent_Mo": 0,
      "paper_id": 51,
      "paper_url": null,
      "porosity": null,
      "relative_density": null,
      "comments": null
    },
    "model": "melt_pool.ClassificationRecord",
    "pk": 220
  },
  {
    "fields": {
      "material": "Co-Cr-Fe-Mn-Ni",
      "process": "PBF",
      "power": 128,
      "velocity": 1300,
      "hatch_spacing": null,
      "energy_density": null,
      "layer_thickness": null,
      "beam_diameter": 100,
      "density": 7700,
      "specific_heat_capacity": 600,
      "k": 20,
      "melting_temperature": 1371,
      "absorption_coefficient": null,
      "minimal_absorptivity": null,
      "melt_pool_shape": "desirable",
      "spatter": null,
      "weight_percent_Zn": 0,
      "weight_percent_Mg": 0,
      "weight_percent_Si": 0,
      "weight_percent_Al": 0,
      "weight_percent_Sn": 0,
      "weight_percent_Zr": 0,
      "weight_percent_W": 0,
      "weight_percent_Ti": 0,
      "weight_percent_V": 0,
      "weight_percent_Co": 19.4,
      "weight_percent_Cu": 0,
      "weight_percent_Ta": 0,
      "weight_percent_Nb": 0,
      "weight_percent_Ni": 28,
      "weight_percent_Cr": 14.2,
      "weight_percent_Fe": 19,
      "weight_percent_Mn": 19.4,
      "weight_percent_Mo": 0,
      "paper_id": 51,
      "paper_url": null,
      "porosity": null,
      "relative_density": null,
      "comments": null
    },
    "model": "melt_pool.ClassificationRecord",
    "pk": 221
  },
  {
    "fields": {
      "material": "Co-Cr-Fe-Mn-Ni",
      "process": "PBF",
      "power": 80,
      "velocity": 400,
      "hatch_spacing": null,
      "energy_density": null,
      "layer_thickness": null,
      "beam_diameter": 100,
      "density": 7700,
      "specific_heat_capacity": 600,
      "k": 20,
      "melting_temperature": 1371,
      "absorption_coefficient": null,
      "minimal_absorptivity": null,
      "melt_pool_shape": "keyhole",
      "spatter": null,
      "weight_percent_Zn": 0,
      "weight_percent_Mg": 0,
      "weight_percent_Si": 0,
      "weight_percent_Al": 0,
      "weight_percent_Sn": 0,
      "weight_percent_Zr": 0,
      "weight_percent_W": 0,
      "weight_percent_Ti": 0,
      "weight_percent_V": 0,
      "weight_percent_Co": 19.4,
      "weight_percent_Cu": 0,
      "weight_percent_Ta": 0,
      "weight_percent_Nb": 0,
      "weight_percent_Ni": 28,
      "weight_percent_Cr": 14.2,
      "weight_percent_Fe": 19,
      "weight_percent_Mn": 19.4,
      "weight_percent_Mo": 0,
      "paper_id": 51,
      "paper_url": null,
      "porosity": null,
      "relative_density": null,
      "comments": null
    },
    "model": "melt_pool.ClassificationRecord",
    "pk": 222
  },
  {
    "fields": {
      "material": "Co-Cr-Fe-Mn-Ni",
      "process": "PBF",
      "power": 80,
      "velocity": 500,
      "hatch_spacing": null,
      "energy_density": null,
      "layer_thickness": null,
      "beam_diameter": 100,
      "density": 7700,
      "specific_heat_capacity": 600,
      "k": 20,
      "melting_temperature": 1371,
      "absorption_coefficient": null,
      "minimal_absorptivity": null,
      "melt_pool_shape": "keyhole",
      "spatter": null,
      "weight_percent_Zn": 0,
      "weight_percent_Mg": 0,
      "weight_percent_Si": 0,
      "weight_percent_Al": 0,
      "weight_percent_Sn": 0,
      "weight_percent_Zr": 0,
      "weight_percent_W": 0,
      "weight_percent_Ti": 0,
      "weight_percent_V": 0,
      "weight_percent_Co": 19.4,
      "weight_percent_Cu": 0,
      "weight_percent_Ta": 0,
      "weight_percent_Nb": 0,
      "weight_percent_Ni": 28,
      "weight_percent_Cr": 14.2,
      "weight_percent_Fe": 19,
      "weight_percent_Mn": 19.4,
      "weight_percent_Mo": 0,
      "paper_id": 51,
      "paper_url": null,
      "porosity": null,
      "relative_density": null,
      "comments": null
    },
    "model": "melt_pool.ClassificationRecord",
    "pk": 223
  },
  {
    "fields": {
      "material": "Co-Cr-Fe-Mn-Ni",
      "process": "PBF",
      "power": 128,
      "velocity": 800,
      "hatch_spacing": null,
      "energy_density": null,
      "layer_thickness": null,
      "beam_diameter": 100,
      "density": 7700,
      "specific_heat_capacity": 600,
      "k": 20,
      "melting_temperature": 1371,
      "absorption_coefficient": null,
      "minimal_absorptivity": null,
      "melt_pool_shape": "keyhole",
      "spatter": null,
      "weight_percent_Zn": 0,
      "weight_percent_Mg": 0,
      "weight_percent_Si": 0,
      "weight_percent_Al": 0,
      "weight_percent_Sn": 0,
      "weight_percent_Zr": 0,
      "weight_percent_W": 0,
      "weight_percent_Ti": 0,
      "weight_percent_V": 0,
      "weight_percent_Co": 19.4,
      "weight_percent_Cu": 0,
      "weight_percent_Ta": 0,
      "weight_percent_Nb": 0,
      "weight_percent_Ni": 28,
      "weight_percent_Cr": 14.2,
      "weight_percent_Fe": 19,
      "weight_percent_Mn": 19.4,
      "weight_percent_Mo": 0,
      "paper_id": 51,
      "paper_url": null,
      "porosity": null,
      "relative_density": null,
      "comments": null
    },
    "model": "melt_pool.ClassificationRecord",
    "pk": 224
  },
  {
    "fields": {
      "material": "Co-Cr-Fe-Mn-Ni",
      "process": "PBF",
      "power": 128,
      "velocity": 900,
      "hatch_spacing": null,
      "energy_density": null,
      "layer_thickness": null,
      "beam_diameter": 100,
      "density": 7700,
      "specific_heat_capacity": 600,
      "k": 20,
      "melting_temperature": 1371,
      "absorption_coefficient": null,
      "minimal_absorptivity": null,
      "melt_pool_shape": "keyhole",
      "spatter": null,
      "weight_percent_Zn": 0,
      "weight_percent_Mg": 0,
      "weight_percent_Si": 0,
      "weight_percent_Al": 0,
      "weight_percent_Sn": 0,
      "weight_percent_Zr": 0,
      "weight_percent_W": 0,
      "weight_percent_Ti": 0,
      "weight_percent_V": 0,
      "weight_percent_Co": 19.4,
      "weight_percent_Cu": 0,
      "weight_percent_Ta": 0,
      "weight_percent_Nb": 0,
      "weight_percent_Ni": 28,
      "weight_percent_Cr": 14.2,
      "weight_percent_Fe": 19,
      "weight_percent_Mn": 19.4,
      "weight_percent_Mo": 0,
      "paper_id": 51,
      "paper_url": null,
      "porosity": null,
      "relative_density": null,
      "comments": null
    },
    "model": "melt_pool.ClassificationRecord",
    "pk": 225
  },
  {
    "fields": {
      "material": "Co-Cr-Fe-Mn-Ni",
      "process": "PBF",
      "power": 170,
      "velocity": 1000,
      "hatch_spacing": null,
      "energy_density": null,
      "layer_thickness": null,
      "beam_diameter": 100,
      "density": 7700,
      "specific_heat_capacity": 600,
      "k": 20,
      "melting_temperature": 1371,
      "absorption_coefficient": null,
      "minimal_absorptivity": null,
      "melt_pool_shape": "keyhole",
      "spatter": null,
      "weight_percent_Zn": 0,
      "weight_percent_Mg": 0,
      "weight_percent_Si": 0,
      "weight_percent_Al": 0,
      "weight_percent_Sn": 0,
      "weight_percent_Zr": 0,
      "weight_percent_W": 0,
      "weight_percent_Ti": 0,
      "weight_percent_V": 0,
      "weight_percent_Co": 19.4,
      "weight_percent_Cu": 0,
      "weight_percent_Ta": 0,
      "weight_percent_Nb": 0,
      "weight_percent_Ni": 28,
      "weight_percent_Cr": 14.2,
      "weight_percent_Fe": 19,
      "weight_percent_Mn": 19.4,
      "weight_percent_Mo": 0,
      "paper_id": 51,
      "paper_url": null,
      "porosity": null,
      "relative_density": null,
      "comments": null
    },
    "model": "melt_pool.ClassificationRecord",
    "pk": 226
  },
  {
    "fields": {
      "material": "Co-Cr-Fe-Mn-Ni",
      "process": "PBF",
      "power": 170,
      "velocity": 1100,
      "hatch_spacing": null,
      "energy_density": null,
      "layer_thickness": null,
      "beam_diameter": 100,
      "density": 7700,
      "specific_heat_capacity": 600,
      "k": 20,
      "melting_temperature": 1371,
      "absorption_coefficient": null,
      "minimal_absorptivity": null,
      "melt_pool_shape": "keyhole",
      "spatter": null,
      "weight_percent_Zn": 0,
      "weight_percent_Mg": 0,
      "weight_percent_Si": 0,
      "weight_percent_Al": 0,
      "weight_percent_Sn": 0,
      "weight_percent_Zr": 0,
      "weight_percent_W": 0,
      "weight_percent_Ti": 0,
      "weight_percent_V": 0,
      "weight_percent_Co": 19.4,
      "weight_percent_Cu": 0,
      "weight_percent_Ta": 0,
      "weight_percent_Nb": 0,
      "weight_percent_Ni": 28,
      "weight_percent_Cr": 14.2,
      "weight_percent_Fe": 19,
      "weight_percent_Mn": 19.4,
      "weight_percent_Mo": 0,
      "paper_id": 51,
      "paper_url": null,
      "porosity": null,
      "relative_density": null,
      "comments": null
    },
    "model": "melt_pool.ClassificationRecord",
    "pk": 227
  },
  {
    "fields": {
      "material": "Co-Cr-Fe-Mn-Ni",
      "process": "PBF",
      "power": 170,
      "velocity": 1200,
      "hatch_spacing": null,
      "energy_density": null,
      "layer_thickness": null,
      "beam_diameter": 100,
      "density": 7700,
      "specific_heat_capacity": 600,
      "k": 20,
      "melting_temperature": 1371,
      "absorption_coefficient": null,
      "minimal_absorptivity": null,
      "melt_pool_shape": "keyhole",
      "spatter": null,
      "weight_percent_Zn": 0,
      "weight_percent_Mg": 0,
      "weight_percent_Si": 0,
      "weight_percent_Al": 0,
      "weight_percent_Sn": 0,
      "weight_percent_Zr": 0,
      "weight_percent_W": 0,
      "weight_percent_Ti": 0,
      "weight_percent_V": 0,
      "weight_percent_Co": 19.4,
      "weight_percent_Cu": 0,
      "weight_percent_Ta": 0,
      "weight_percent_Nb": 0,
      "weight_percent_Ni": 28,
      "weight_percent_Cr": 14.2,
      "weight_percent_Fe": 19,
      "weight_percent_Mn": 19.4,
      "weight_percent_Mo": 0,
      "paper_id": 51,
      "paper_url": null,
      "porosity": null,
      "relative_density": null,
      "comments": null
    },
    "model": "melt_pool.ClassificationRecord",
    "pk": 228
  },
  {
    "fields": {
      "material": "Co-Cr-Fe-Mn-Ni",
      "process": "PBF",
      "power": 170,
      "velocity": 1300,
      "hatch_spacing": null,
      "energy_density": null,
      "layer_thickness": null,
      "beam_diameter": 100,
      "density": 7700,
      "specific_heat_capacity": 600,
      "k": 20,
      "melting_temperature": 1371,
      "absorption_coefficient": null,
      "minimal_absorptivity": null,
      "melt_pool_shape": "balling",
      "spatter": null,
      "weight_percent_Zn": 0,
      "weight_percent_Mg": 0,
      "weight_percent_Si": 0,
      "weight_percent_Al": 0,
      "weight_percent_Sn": 0,
      "weight_percent_Zr": 0,
      "weight_percent_W": 0,
      "weight_percent_Ti": 0,
      "weight_percent_V": 0,
      "weight_percent_Co": 19.4,
      "weight_percent_Cu": 0,
      "weight_percent_Ta": 0,
      "weight_percent_Nb": 0,
      "weight_percent_Ni": 28,
      "weight_percent_Cr": 14.2,
