Repository: BaratiLab/AMUI

`?`, `"#DIV/0!"` values in `.csv` have been replaced with `None`.

File: api/melt_pool/fixture/classification.json (part 11 of 15)
[
      "paper_id": 65,
      "paper_url": null,
      "porosity": null,
      "relative_density": null,
      "comments": null
    },
    "model": "melt_pool.ClassificationRecord",
    "pk": 327
  },
  {
    "fields": {
      "material": "SS17-4PH",
      "process": "PBF",
      "power": 400,
      "velocity": 2500,
      "hatch_spacing": null,
      "energy_density": null,
      "layer_thickness": null,
      "beam_diameter": 100,
      "density": 7750,
      "specific_heat_capacity": 460,
      "k": 17.9,
      "melting_temperature": 1420,
      "absorption_coefficient": null,
      "minimal_absorptivity": null,
      "melt_pool_shape": "desirable",
      "spatter": null,
      "weight_percent_Zn": 0,
      "weight_percent_Mg": 0,
      "weight_percent_Si": 0,
      "weight_percent_Al": 0,
      "weight_percent_Sn": 0,
      "weight_percent_Zr": 0,
      "weight_percent_W": 0,
      "weight_percent_Ti": 0,
      "weight_percent_V": 0,
      "weight_percent_Co": 0,
      "weight_percent_Cu": 3.65,
      "weight_percent_Ta": 0,
      "weight_percent_Nb": 0,
      "weight_percent_Ni": 4,
      "weight_percent_Cr": 16,
      "weight_percent_Fe": 75,
      "weight_percent_Mn": 0,
      "weight_percent_Mo": 0,
      "paper_id": 65,
      "paper_url": null,
      "porosity": null,
      "relative_density": null,
      "comments": null
    },
    "model": "melt_pool.ClassificationRecord",
    "pk": 328
  },
  {
    "fields": {
      "material": "SS17-4PH",
      "process": "PBF",
      "power": 400,
      "velocity": 3000,
      "hatch_spacing": null,
      "energy_density": null,
      "layer_thickness": null,
      "beam_diameter": 100,
      "density": 7750,
      "specific_heat_capacity": 460,
      "k": 17.9,
      "melting_temperature": 1420,
      "absorption_coefficient": null,
      "minimal_absorptivity": null,
      "melt_pool_shape": "desirable",
      "spatter": null,
      "weight_percent_Zn": 0,
      "weight_percent_Mg": 0,
      "weight_percent_Si": 0,
      "weight_percent_Al": 0,
      "weight_percent_Sn": 0,
      "weight_percent_Zr": 0,
      "weight_percent_W": 0,
      "weight_percent_Ti": 0,
      "weight_percent_V": 0,
      "weight_percent_Co": 0,
      "weight_percent_Cu": 3.65,
      "weight_percent_Ta": 0,
      "weight_percent_Nb": 0,
      "weight_percent_Ni": 4,
      "weight_percent_Cr": 16,
      "weight_percent_Fe": 75,
      "weight_percent_Mn": 0,
      "weight_percent_Mo": 0,
      "paper_id": 65,
      "paper_url": null,
      "porosity": null,
      "relative_density": null,
      "comments": null
    },
    "model": "melt_pool.ClassificationRecord",
    "pk": 329
  },
  {
    "fields": {
      "material": "SS17-4PH",
      "process": "PBF",
      "power": 400,
      "velocity": 3200,
      "hatch_spacing": null,
      "energy_density": null,
      "layer_thickness": null,
      "beam_diameter": 100,
      "density": 7750,
      "specific_heat_capacity": 460,
      "k": 17.9,
      "melting_temperature": 1420,
      "absorption_coefficient": null,
      "minimal_absorptivity": null,
      "melt_pool_shape": "desirable",
      "spatter": null,
      "weight_percent_Zn": 0,
      "weight_percent_Mg": 0,
      "weight_percent_Si": 0,
      "weight_percent_Al": 0,
      "weight_percent_Sn": 0,
      "weight_percent_Zr": 0,
      "weight_percent_W": 0,
      "weight_percent_Ti": 0,
      "weight_percent_V": 0,
      "weight_percent_Co": 0,
      "weight_percent_Cu": 3.65,
      "weight_percent_Ta": 0,
      "weight_percent_Nb": 0,
      "weight_percent_Ni": 4,
      "weight_percent_Cr": 16,
      "weight_percent_Fe": 75,
      "weight_percent_Mn": 0,
      "weight_percent_Mo": 0,
      "paper_id": 65,
      "paper_url": null,
      "porosity": null,
      "relative_density": null,
      "comments": null
    },
    "model": "melt_pool.ClassificationRecord",
    "pk": 330
  },
  {
    "fields": {
      "material": "SS17-4PH",
      "process": "PBF",
      "power": 500,
      "velocity": 1800,
      "hatch_spacing": null,
      "energy_density": null,
      "layer_thickness": null,
      "beam_diameter": 100,
      "density": 7750,
      "specific_heat_capacity": 460,
      "k": 17.9,
      "melting_temperature": 1420,
      "absorption_coefficient": null,
      "minimal_absorptivity": null,
      "melt_pool_shape": "desirable",
      "spatter": null,
      "weight_percent_Zn": 0,
      "weight_percent_Mg": 0,
      "weight_percent_Si": 0,
      "weight_percent_Al": 0,
      "weight_percent_Sn": 0,
      "weight_percent_Zr": 0,
      "weight_percent_W": 0,
      "weight_percent_Ti": 0,
      "weight_percent_V": 0,
      "weight_percent_Co": 0,
      "weight_percent_Cu": 3.65,
      "weight_percent_Ta": 0,
      "weight_percent_Nb": 0,
      "weight_percent_Ni": 4,
      "weight_percent_Cr": 16,
      "weight_percent_Fe": 75,
      "weight_percent_Mn": 0,
      "weight_percent_Mo": 0,
      "paper_id": 65,
      "paper_url": null,
      "porosity": null,
      "relative_density": null,
      "comments": null
    },
    "model": "melt_pool.ClassificationRecord",
    "pk": 331
  },
  {
    "fields": {
      "material": "SS17-4PH",
      "process": "PBF",
      "power": 500,
      "velocity": 2000,
      "hatch_spacing": null,
      "energy_density": null,
      "layer_thickness": null,
      "beam_diameter": 100,
      "density": 7750,
      "specific_heat_capacity": 460,
      "k": 17.9,
      "melting_temperature": 1420,
      "absorption_coefficient": null,
      "minimal_absorptivity": null,
      "melt_pool_shape": "desirable",
      "spatter": null,
      "weight_percent_Zn": 0,
      "weight_percent_Mg": 0,
      "weight_percent_Si": 0,
      "weight_percent_Al": 0,
      "weight_percent_Sn": 0,
      "weight_percent_Zr": 0,
      "weight_percent_W": 0,
      "weight_percent_Ti": 0,
      "weight_percent_V": 0,
      "weight_percent_Co": 0,
      "weight_percent_Cu": 3.65,
      "weight_percent_Ta": 0,
      "weight_percent_Nb": 0,
      "weight_percent_Ni": 4,
      "weight_percent_Cr": 16,
      "weight_percent_Fe": 75,
      "weight_percent_Mn": 0,
      "weight_percent_Mo": 0,
      "paper_id": 65,
      "paper_url": null,
      "porosity": null,
      "relative_density": null,
      "comments": null
    },
    "model": "melt_pool.ClassificationRecord",
    "pk": 332
  },
  {
    "fields": {
      "material": "SS17-4PH",
      "process": "PBF",
      "power": 500,
      "velocity": 25000,
      "hatch_spacing": null,
      "energy_density": null,
      "layer_thickness": null,
      "beam_diameter": 100,
      "density": 7750,
      "specific_heat_capacity": 460,
      "k": 17.9,
      "melting_temperature": 1420,
      "absorption_coefficient": null,
      "minimal_absorptivity": null,
      "melt_pool_shape": "desirable",
      "spatter": null,
      "weight_percent_Zn": 0,
      "weight_percent_Mg": 0,
      "weight_percent_Si": 0,
      "weight_percent_Al": 0,
      "weight_percent_Sn": 0,
      "weight_percent_Zr": 0,
      "weight_percent_W": 0,
      "weight_percent_Ti": 0,
      "weight_percent_V": 0,
      "weight_percent_Co": 0,
      "weight_percent_Cu": 3.65,
      "weight_percent_Ta": 0,
      "weight_percent_Nb": 0,
      "weight_percent_Ni": 4,
      "weight_percent_Cr": 16,
      "weight_percent_Fe": 75,
      "weight_percent_Mn": 0,
      "weight_percent_Mo": 0,
      "paper_id": 65,
      "paper_url": null,
      "porosity": null,
      "relative_density": null,
      "comments": null
    },
    "model": "melt_pool.ClassificationRecord",
    "pk": 333
  },
  {
    "fields": {
      "material": "SS17-4PH",
      "process": "PBF",
      "power": 500,
      "velocity": 3000,
      "hatch_spacing": null,
      "energy_density": null,
      "layer_thickness": null,
      "beam_diameter": 100,
      "density": 7750,
      "specific_heat_capacity": 460,
      "k": 17.9,
      "melting_temperature": 1420,
      "absorption_coefficient": null,
      "minimal_absorptivity": null,
      "melt_pool_shape": "desirable",
      "spatter": null,
      "weight_percent_Zn": 0,
      "weight_percent_Mg": 0,
      "weight_percent_Si": 0,
      "weight_percent_Al": 0,
      "weight_percent_Sn": 0,
      "weight_percent_Zr": 0,
      "weight_percent_W": 0,
      "weight_percent_Ti": 0,
      "weight_percent_V": 0,
      "weight_percent_Co": 0,
      "weight_percent_Cu": 3.65,
      "weight_percent_Ta": 0,
      "weight_percent_Nb": 0,
      "weight_percent_Ni": 4,
      "weight_percent_Cr": 16,
      "weight_percent_Fe": 75,
      "weight_percent_Mn": 0,
      "weight_percent_Mo": 0,
      "paper_id": 65,
      "paper_url": null,
      "porosity": null,
      "relative_density": null,
      "comments": null
    },
    "model": "melt_pool.ClassificationRecord",
    "pk": 334
  },
  {
    "fields": {
      "material": "SS17-4PH",
      "process": "PBF",
      "power": 500,
      "velocity": 3500,
      "hatch_spacing": null,
      "energy_density": null,
      "layer_thickness": null,
      "beam_diameter": 100,
      "density": 7750,
      "specific_heat_capacity": 460,
      "k": 17.9,
      "melting_temperature": 1420,
      "absorption_coefficient": null,
      "minimal_absorptivity": null,
      "melt_pool_shape": "desirable",
      "spatter": null,
      "weight_percent_Zn": 0,
      "weight_percent_Mg": 0,
      "weight_percent_Si": 0,
      "weight_percent_Al": 0,
      "weight_percent_Sn": 0,
      "weight_percent_Zr": 0,
      "weight_percent_W": 0,
      "weight_percent_Ti": 0,
      "weight_percent_V": 0,
      "weight_percent_Co": 0,
      "weight_percent_Cu": 3.65,
      "weight_percent_Ta": 0,
      "weight_percent_Nb": 0,
      "weight_percent_Ni": 4,
      "weight_percent_Cr": 16,
      "weight_percent_Fe": 75,
      "weight_percent_Mn": 0,
      "weight_percent_Mo": 0,
      "paper_id": 65,
      "paper_url": null,
      "porosity": null,
      "relative_density": null,
      "comments": null
    },
    "model": "melt_pool.ClassificationRecord",
    "pk": 335
  },
  {
    "fields": {
      "material": "SS17-4PH",
      "process": "PBF",
      "power": 500,
      "velocity": 4000,
      "hatch_spacing": null,
      "energy_density": null,
      "layer_thickness": null,
      "beam_diameter": 100,
      "density": 7750,
      "specific_heat_capacity": 460,
      "k": 17.9,
      "melting_temperature": 1420,
      "absorption_coefficient": null,
      "minimal_absorptivity": null,
      "melt_pool_shape": "desirable",
      "spatter": null,
      "weight_percent_Zn": 0,
      "weight_percent_Mg": 0,
      "weight_percent_Si": 0,
      "weight_percent_Al": 0,
      "weight_percent_Sn": 0,
      "weight_percent_Zr": 0,
      "weight_percent_W": 0,
      "weight_percent_Ti": 0,
      "weight_percent_V": 0,
      "weight_percent_Co": 0,
      "weight_percent_Cu": 3.65,
      "weight_percent_Ta": 0,
      "weight_percent_Nb": 0,
      "weight_percent_Ni": 4,
      "weight_percent_Cr": 16,
      "weight_percent_Fe": 75,
      "weight_percent_Mn": 0,
      "weight_percent_Mo": 0,
      "paper_id": 65,
      "paper_url": null,
      "porosity": null,
      "relative_density": null,
      "comments": null
    },
    "model": "melt_pool.ClassificationRecord",
    "pk": 336
  },
  {
    "fields": {
      "material": "SS17-4PH",
      "process": "PBF",
      "power": 500,
      "velocity": 4200,
      "hatch_spacing": null,
      "energy_density": null,
      "layer_thickness": null,
      "beam_diameter": 100,
      "density": 7750,
      "specific_heat_capacity": 460,
      "k": 17.9,
      "melting_temperature": 1420,
      "absorption_coefficient": null,
      "minimal_absorptivity": null,
      "melt_pool_shape": "desirable",
      "spatter": null,
      "weight_percent_Zn": 0,
      "weight_percent_Mg": 0,
      "weight_percent_Si": 0,
      "weight_percent_Al": 0,
      "weight_percent_Sn": 0,
      "weight_percent_Zr": 0,
      "weight_percent_W": 0,
      "weight_percent_Ti": 0,
      "weight_percent_V": 0,
      "weight_percent_Co": 0,
      "weight_percent_Cu": 3.65,
      "weight_percent_Ta": 0,
      "weight_percent_Nb": 0,
      "weight_percent_Ni": 4,
      "weight_percent_Cr": 16,
      "weight_percent_Fe": 75,
      "weight_percent_Mn": 0,
      "weight_percent_Mo": 0,
      "paper_id": 65,
      "paper_url": null,
      "porosity": null,
      "relative_density": null,
      "comments": null
    },
    "model": "melt_pool.ClassificationRecord",
    "pk": 337
  },
  {
    "fields": {
      "material": "SS17-4PH",
      "process": "PBF",
      "power": 550,
      "velocity": 1900,
      "hatch_spacing": null,
      "energy_density": null,
      "layer_thickness": null,
      "beam_diameter": 100,
      "density": 7750,
      "specific_heat_capacity": 460,
      "k": 17.9,
      "melting_temperature": 1420,
      "absorption_coefficient": null,
      "minimal_absorptivity": null,
      "melt_pool_shape": "desirable",
      "spatter": null,
      "weight_percent_Zn": 0,
      "weight_percent_Mg": 0,
      "weight_percent_Si": 0,
      "weight_percent_Al": 0,
      "weight_percent_Sn": 0,
      "weight_percent_Zr": 0,
      "weight_percent_W": 0,
      "weight_percent_Ti": 0,
      "weight_percent_V": 0,
      "weight_percent_Co": 0,
      "weight_percent_Cu": 3.65,
      "weight_percent_Ta": 0,
      "weight_percent_Nb": 0,
      "weight_percent_Ni": 4,
      "weight_percent_Cr": 16,
      "weight_percent_Fe": 75,
      "weight_percent_Mn": 0,
      "weight_percent_Mo": 0,
      "paper_id": 65,
      "paper_url": null,
      "porosity": null,
      "relative_density": null,
      "comments": null
    },
    "model": "melt_pool.ClassificationRecord",
    "pk": 338
  },
  {
    "fields": {
      "material": "SS17-4PH",
      "process": "PBF",
      "power": 550,
      "velocity": 2500,
      "hatch_spacing": null,
      "energy_density": null,
      "layer_thickness": null,
      "beam_diameter": 100,
      "density": 7750,
      "specific_heat_capacity": 460,
      "k": 17.9,
      "melting_temperature": 1420,
      "absorption_coefficient": null,
      "minimal_absorptivity": null,
      "melt_pool_shape": "desirable",
      "spatter": null,
      "weight_percent_Zn": 0,
      "weight_percent_Mg": 0,
      "weight_percent_Si": 0,
      "weight_percent_Al": 0,
      "weight_percent_Sn": 0,
      "weight_percent_Zr": 0,
      "weight_percent_W": 0,
      "weight_percent_Ti": 0,
      "weight_percent_V": 0,
      "weight_percent_Co": 0,
      "weight_percent_Cu": 3.65,
      "weight_percent_Ta": 0,
      "weight_percent_Nb": 0,
      "weight_percent_Ni": 4,
      "weight_percent_Cr": 16,
      "weight_percent_Fe": 75,
      "weight_percent_Mn": 0,
      "weight_percent_Mo": 0,
      "paper_id": 65,
      "paper_url": null,
      "porosity": null,
      "relative_density": null,
      "comments": null
    },
    "model": "melt_pool.ClassificationRecord",
    "pk": 339
  },
  {
    "fields": {
      "material": "SS17-4PH",
      "process": "PBF",
      "power": 550,
      "velocity": 3000,
      "hatch_spacing": null,
      "energy_density": null,
      "layer_thickness": null,
      "beam_diameter": 100,
      "density": 7750,
      "specific_heat_capacity": 460,
      "k": 17.9,
      "melting_temperature": 1420,
      "absorption_coefficient": null,
      "minimal_absorptivity": null,
      "melt_pool_shape": "desirable",
      "spatter": null,
      "weight_percent_Zn": 0,
      "weight_percent_Mg": 0,
      "weight_percent_Si": 0,
      "weight_percent_Al": 0,
      "weight_percent_Sn": 0,
      "weight_percent_Zr": 0,
      "weight_percent_W": 0,
      "weight_percent_Ti": 0,
      "weight_percent_V": 0,
      "weight_percent_Co": 0,
      "weight_percent_Cu": 3.65,
      "weight_percent_Ta": 0,
      "weight_percent_Nb": 0,
      "weight_percent_Ni": 4,
      "weight_percent_Cr": 16,
      "weight_percent_Fe": 75,
      "weight_percent_Mn": 0,
      "weight_percent_Mo": 0,
      "paper_id": 65,
      "paper_url": null,
      "porosity": null,
      "relative_density": null,
      "comments": null
    },
    "model": "melt_pool.ClassificationRecord",
    "pk": 340
  },
  {
    "fields": {
      "material": "SS17-4PH",
      "process": "PBF",
      "power": 550,
      "velocity": 3500,
      "hatch_spacing": null,
      "energy_density": null,
      "layer_thickness": null,
      "beam_diameter": 100,
      "density": 7750,
      "specific_heat_capacity": 460,
      "k": 17.9,
      "melting_temperature": 1420,
      "absorption_coefficient": null,
      "minimal_absorptivity": null,
      "melt_pool_shape": "desirable",
      "spatter": null,
      "weight_percent_Zn": 0,
      "weight_percent_Mg": 0,
      "weight_percent_Si": 0,
      "weight_percent_Al": 0,
      "weight_percent_Sn": 0,
      "weight_percent_Zr": 0,
      "weight_percent_W": 0,
      "weight_percent_Ti": 0,
      "weight_percent_V": 0,
      "weight_percent_Co": 0,
      "weight_percent_Cu": 3.65,
      "weight_percent_Ta": 0,
      "weight_percent_Nb": 0,
      "weight_percent_Ni": 4,
      "weight_percent_Cr": 16,
      "weight_percent_Fe": 75,
      "weight_percent_Mn": 0,
      "weight_percent_Mo": 0,
      "paper_id": 65,
      "paper_url": null,
      "porosity": null,
      "relative_density": null,
      "comments": null
    },
    "model": "melt_pool.ClassificationRecord",
    "pk": 341
  },
  {
    "fields": {
      "material": "SS17-4PH",
      "process": "PBF",
      "power": 550,
      "velocity": 4000,
      "hatch_spacing": null,
      "energy_density": null,
      "layer_thickness": null,
      "beam_diameter": 100,
      "density": 7750,
      "specific_heat_capacity": 460,
      "k": 17.9,
      "melting_temperature": 1420,
      "absorption_coefficient": null,
      "minimal_absorptivity": null,
      "melt_pool_shape": "desirable",
      "spatter": null,
      "weight_percent_Zn": 0,
      "weight_percent_Mg": 0,
      "weight_percent_Si": 0,
      "weight_percent_Al": 0,
      "weight_percent_Sn": 0,
      "weight_percent_Zr": 0,
      "weight_percent_W": 0,
      "weight_percent_Ti": 0,
      "weight_percent_V": 0,
      "weight_percent_Co": 0,
      "weight_percent_Cu": 3.65,
      "weight_percent_Ta": 0,
      "weight_percent_Nb": 0,
      "weight_percent_Ni": 4,
      "weight_percent_Cr": 16,
      "weight_percent_Fe": 75,
      "weight_percent_Mn": 0,
      "weight_percent_Mo": 0,
      "paper_id": 65,
      "paper_url": null,
      "porosity": null,
      "relative_density": null,
      "comments": null
    },
    "model": "melt_pool.ClassificationRecord",
    "pk": 342
  },
  {
    "fields": {
      "material": "SS17-4PH",
      "process": "PBF",
      "power": 550,
      "velocity": 4800,
      "hatch_spacing": null,
      "energy_density": null,
      "layer_thickness": null,
      "beam_diameter": 100,
      "density": 7750,
      "specific_heat_capacity": 460,
      "k": 17.9,
      "melting_temperature": 1420,
      "absorption_coefficient": null,
      "minimal_absorptivity": null,
      "melt_pool_shape": "desirable",
      "spatter": null,
      "weight_percent_Zn": 0,
      "weight_percent_Mg": 0,
      "weight_percent_Si": 0,
      "weight_percent_Al": 0,
      "weight_percent_Sn": 0,
      "weight_percent_Zr": 0,
      "weight_percent_W": 0,
      "weight_percent_Ti": 0,
      "weight_percent_V": 0,
      "weight_percent_Co": 0,
      "weight_percent_Cu": 3.65,
      "weight_percent_Ta": 0,
      "weight_percent_Nb": 0,
      "weight_percent_Ni": 4,
      "weight_percent_Cr": 16,
      "weight_percent_Fe": 75,
      "weight_percent_Mn": 0,
      "weight_percent_Mo": 0,
      "paper_id": 65,
      "paper_url": null,
      "porosity": null,
      "relative_density": null,
      "comments": null
    },
    "model": "melt_pool.ClassificationRecord",
    "pk": 343
  },
  {
    "fields": {
      "material": "Zn-2Al",
      "process": "PBF",
      "power": 60,
      "velocity": 200,
      "hatch_spacing": 70,
      "energy_density": null,
      "layer_thickness": 50,
      "beam_diameter": null,
      "density": null,
      "specific_heat_capacity": null,
      "k": null,
      "melting_temperature": null,
      "absorption_coefficient": null,
      "minimal_absorptivity": null,
      "melt_pool_shape": "desirable",
      "spatter": null,
      "weight_percent_Zn": 98,
      "weight_percent_Mg": 0,
      "weight_percent_Si": 0,
      "weight_percent_Al": 2,
      "weight_percent_Sn": 0,
      "weight_percent_Zr": 0,
      "weight_percent_W": 0,
      "weight_percent_Ti": 0,
      "weight_percent_V": 0,
      "weight_percent_Co": 0,
      "weight_percent_Cu": 0,
      "weight_percent_Ta": 0,
      "weight_percent_Nb": 0,
      "weight_percent_Ni": 0,
      "weight_percent_Cr": 0,
      "weight_percent_Fe": 0,
      "weight_percent_Mn": 0,
      "weight_percent_Mo": 0,
      "paper_id": 66,
      "paper_url": null,
      "porosity": null,
      "relative_density": null,
      "comments": null
    },
    "model": "melt_pool.ClassificationRecord",
    "pk": 344
  },
  {
    "fields": {
      "material": "Zn-2Al",
      "process": "PBF",
      "power": 60,
      "velocity": 300,
      "hatch_spacing": 70,
      "energy_density": null,
      "layer_thickness": 50,
      "beam_diameter": null,
      "density": null,
      "specific_heat_capacity": null,
      "k": null,
      "melting_temperature": null,
      "absorption_coefficient": null,
      "minimal_absorptivity": null,
      "melt_pool_shape": "balling",
      "spatter": null,
      "weight_percent_Zn": 98,
      "weight_percent_Mg": 0,
      "weight_percent_Si": 0,
      "weight_percent_Al": 2,
      "weight_percent_Sn": 0,
      "weight_percent_Zr": 0,
      "weight_percent_W": 0,
      "weight_percent_Ti": 0,
      "weight_percent_V": 0,
      "weight_percent_Co": 0,
      "weight_percent_Cu": 0,
      "weight_percent_Ta": 0,
      "weight_percent_Nb": 0,
      "weight_percent_Ni": 0,
      "weight_percent_Cr": 0,
      "weight_percent_Fe": 0,
      "weight_percent_Mn": 0,
      "weight_percent_Mo": 0,
      "paper_id": 66,
      "paper_url": null,
      "porosity": null,
      "relative_density": null,
      "comments": null
    },
    "model": "melt_pool.ClassificationRecord",
    "pk": 345
  },
  {
    "fields": {
      "material": "Zn-2Al",
      "process": "PBF",
      "power": 60,
      "velocity": 400,
      "hatch_spacing": 70,
      "energy_density": null,
      "layer_thickness": 50,
      "beam_diameter": null,
      "density": null,
      "specific_heat_capacity": null,
      "k": null,
      "melting_temperature": null,
      "absorption_coefficient": null,
      "minimal_absorptivity": null,
      "melt_pool_shape": "LOF",
      "spatter": null,
      "weight_percent_Zn": 98,
      "weight_percent_Mg": 0,
      "weight_percent_Si": 0,
      "weight_percent_Al": 2,
      "weight_percent_Sn": 0,
      "weight_percent_Zr": 0,
      "weight_percent_W": 0,
      "weight_percent_Ti": 0,
      "weight_percent_V": 0,
      "weight_percent_Co": 0,
      "weight_percent_Cu": 0,
      "weight_percent_Ta": 0,
      "weight_percent_Nb": 0,
      "weight_percent_Ni": 0,
      "weight_percent_Cr": 0,
      "weight_percent_Fe": 0,
      "weight_percent_Mn": 0,
      "weight_percent_Mo": 0,
      "paper_id": 66,
      "paper_url": null,
      "porosity": null,
      "relative_density": null,
      "comments": null
    },
    "model": "melt_pool.ClassificationRecord",
    "pk": 346
  },
  {
    "fields": {
      "material": "Zn-2Al",
      "process": "PBF",
      "power": 60,
      "velocity": 500,
      "hatch_spacing": 70,
      "energy_density": null,
      "layer_thickness": 50,
      "beam_diameter": null,
      "density": null,
      "specific_heat_capacity": null,
      "k": null,
      "melting_temperature": null,
      "absorption_coefficient": null,
      "minimal_absorptivity": null,
      "melt_pool_shape": "LOF",
      "spatter": null,
      "weight_percent_Zn": 98,
      "weight_percent_Mg": 0,
      "weight_percent_Si": 0,
      "weight_percent_Al": 2,
      "weight_percent_Sn": 0,
      "weight_percent_Zr": 0,
      "weight_percent_W": 0,
      "weight_percent_Ti": 0,
      "weight_percent_V": 0,
      "weight_percent_Co": 0,
      "weight_percent_Cu": 0,
      "weight_percent_Ta": 0,
      "weight_percent_Nb": 0,
      "weight_percent_Ni": 0,
      "weight_percent_Cr": 0,
      "weight_percent_Fe": 0,
      "weight_percent_Mn": 0,
      "weight_percent_Mo": 0,
      "paper_id": 66,
      "paper_url": null,
      "porosity": null,
      "relative_density": null,
      "comments": null
    },
    "model": "melt_pool.ClassificationRecord",
    "pk": 347
  },
  {
    "fields": {
      "material": "Zn-2Al",
      "process": "PBF",
      "power": 80,
      "velocity": 200,
      "hatch_spacing": 70,
      "energy_density": null,
      "layer_thickness": 50,
      "beam_diameter": null,
      "density": null,
      "specific_heat_capacity": null,
      "k": null,
      "melting_temperature": null,
      "absorption_coefficient": null,
      "minimal_absorptivity": null,
      "melt_pool_shape": "desirable",
      "spatter": null,
      "weight_percent_Zn": 98,
      "weight_percent_Mg": 0,
      "weight_percent_Si": 0,
      "weight_percent_Al": 2,
      "weight_percent_Sn": 0,
      "weight_percent_Zr": 0,
      "weight_percent_W": 0,
      "weight_percent_Ti": 0,
      "weight_percent_V": 0,
      "weight_percent_Co": 0,
      "weight_percent_Cu": 0,
      "weight_percent_Ta": 0,
      "weight_percent_Nb": 0,
      "weight_percent_Ni": 0,
      "weight_percent_Cr": 0,
      "weight_percent_Fe": 0,
      "weight_percent_Mn": 0,
      "weight_percent_Mo": 0,
      "paper_id": 66,
      "paper_url": null,
      "porosity": null,
      "relative_density": null,
      "comments": null
    },
    "model": "melt_pool.ClassificationRecord",
    "pk": 348
  },
  {
    "fields": {
      "material": "Zn-2Al",
      "process": "PBF",
      "power": 80,
      "velocity": 300,
      "hatch_spacing": 70,
      "energy_density": null,
      "layer_thickness": 50,
      "beam_diameter": null,
      "density": null,
      "specific_heat_capacity": null,
      "k": null,
      "melting_temperature": null,
      "absorption_coefficient": null,
      "minimal_absorptivity": null,
      "melt_pool_shape": "desirable",
      "spatter": null,
      "weight_percent_Zn": 98,
      "weight_percent_Mg": 0,
      "weight_percent_Si": 0,
      "weight_percent_Al": 2,
      "weight_percent_Sn": 0,
      "weight_percent_Zr": 0,
      "weight_percent_W": 0,
      "weight_percent_Ti": 0,
      "weight_percent_V": 0,
      "weight_percent_Co": 0,
      "weight_percent_Cu": 0,
      "weight_percent_Ta": 0,
      "weight_percent_Nb": 0,
      "weight_percent_Ni": 0,
      "weight_percent_Cr": 0,
      "weight_percent_Fe": 0,
      "weight_percent_Mn": 0,
      "weight_percent_Mo": 0,
      "paper_id": 66,
      "paper_url": null,
      "porosity": null,
      "relative_density": null,
      "comments": null
    },
    "model": "melt_pool.ClassificationRecord",
    "pk": 349
  },
  {
    "fields": {
      "material": "Zn-2Al",
      "process": "PBF",
      "power": 80,
      "velocity": 400,
      "hatch_spacing": 70,
      "energy_density": null,
      "layer_thickness": 50,
      "beam_diameter": null,
      "density": null,
      "specific_heat_capacity": null,
      "k": null,
      "melting_temperature": null,
      "absorption_coefficient": null,
      "minimal_absorptivity": null,
      "melt_pool_shape": "balling",
      "spatter": null,
      "weight_percent_Zn": 98,
      "weight_percent_Mg": 0,
      "weight_percent_Si": 0,
      "weight_percent_Al": 2,
      "weight_percent_Sn": 0,
      "weight_percent_Zr": 0,
      "weight_percent_W": 0,
      "weight_percent_Ti": 0,
      "weight_percent_V": 0,
      "weight_percent_Co": 0,
      "weight_percent_Cu": 0,
      "weight_percent_Ta": 0,
      "weight_percent_Nb": 0,
      "weight_percent_Ni": 0,
      "weight_percent_Cr": 0,
      "weight_percent_Fe": 0,
      "weight_percent_Mn": 0,
      "weight_percent_Mo": 0,
      "paper_id": 66,
      "paper_url": null,
      "porosity": null,
      "relative_density": null,
      "comments": null
    },
    "model": "melt_pool.ClassificationRecord",
    "pk": 350
  },
  {
    "fields": {
      "material": "Zn-2Al",
      "process": "PBF",
      "power": 80,
      "velocity": 500,
      "hatch_spacing": 70,
      "energy_density": null,
      "layer_thickness": 50,
      "beam_diameter": null,
      "density": null,
      "specific_heat_capacity": null,
      "k": null,
      "melting_temperature": null,
      "absorption_coefficient": null,
      "minimal_absorptivity": null,
      "melt_pool_shape": "LOF",
      "spatter": null,
      "weight_percent_Zn": 98,
      "weight_percent_Mg": 0,
      "weight_percent_Si": 0,
      "weight_percent_Al": 2,
      "weight_percent_Sn": 0,
      "weight_percent_Zr": 0,
      "weight_percent_W": 0,
      "weight_percent_Ti": 0,
      "weight_percent_V": 0,
      "weight_percent_Co": 0,
      "weight_percent_Cu": 0,
      "weight_percent_Ta": 0,
      "weight_percent_Nb": 0,
      "weight_percent_Ni": 0,
      "weight_percent_Cr": 0,
      "weight_percent_Fe": 0,
      "weight_percent_Mn": 0,
      "weight_percent_Mo": 0,
      "paper_id": 66,
      "paper_url": null,
      "porosity": null,
      "relative_density": null,
      "comments": null
    },
    "model": "melt_pool.ClassificationRecord",
    "pk": 351
  },
  {
    "fields": {
      "material": "Zn-2Al",
      "process": "PBF",
      "power": 100,
      "velocity": 200,
      "hatch_spacing": 70,
      "energy_density": null,
      "layer_thickness": 50,
      "beam_diameter": null,
      "density": null,
      "specific_heat_capacity": null,
      "k": null,
      "melting_temperature": null,
      "absorption_coefficient": null,
      "minimal_absorptivity": null,
      "melt_pool_shape": "desirable",
      "spatter": null,
      "weight_percent_Zn": 98,
      "weight_percent_Mg": 0,
      "weight_percent_Si": 0,
      "weight_percent_Al": 2,
      "weight_percent_Sn": 0,
      "weight_percent_Zr": 0,
      "weight_percent_W": 0,
      "weight_percent_Ti": 0,
      "weight_percent_V": 0,
      "weight_percent_Co": 0,
      "weight_percent_Cu": 0,
      "weight_percent_Ta": 0,
      "weight_percent_Nb": 0,
      "weight_percent_Ni": 0,
      "weight_percent_Cr": 0,
      "weight_percent_Fe": 0,
      "weight_percent_Mn": 0,
      "weight_percent_Mo": 0,
      "paper_id": 66,
      "paper_url": null,
      "porosity": null,
      "relative_density": null,
      "comments": null
    },
    "model": "melt_pool.ClassificationRecord",
    "pk": 352
  },
  {
    "fields": {
      "material": "Zn-2Al",
      "process": "PBF",
      "power": 100,
      "velocity": 300,
      "hatch_spacing": 70,
      "energy_density": null,
      "layer_thickness": 50,
      "beam_diameter": null,
      "density": null,
      "specific_heat_capacity": null,
      "k": null,
      "melting_temperature": null,
      "absorption_coefficient": null,
      "minimal_absorptivity": null,
      "melt_pool_shape": "desirable",
      "spatter": null,
      "weight_percent_Zn": 98,
      "weight_percent_Mg": 0,
      "weight_percent_Si": 0,
      "weight_percent_Al": 2,
      "weight_percent_Sn": 0,
      "weight_percent_Zr": 0,
      "weight_percent_W": 0,
      "weight_percent_Ti": 0,
      "weight_percent_V": 0,
      "weight_percent_Co": 0,
      "weight_percent_Cu": 0,
      "weight_percent_Ta": 0,
      "weight_percent_Nb": 0,
      "weight_percent_Ni": 0,
      "weight_percent_Cr": 0,
      "weight_percent_Fe": 0,
      "weight_percent_Mn": 0,
      "weight_percent_Mo": 0,
      "paper_id": 66,
      "paper_url": null,
      "porosity": null,
      "relative_density": null,
      "comments": null
    },
    "model": "melt_pool.ClassificationRecord",
    "pk": 353
  },
  {
    "fields": {
      "material": "Zn-2Al",
      "process": "PBF",
      "power": 100,
      "velocity": 400,
      "hatch_spacing": 70,
      "energy_density": null,
      "layer_thickness": 50,
      "beam_diameter": null,
      "density": null,
      "specific_heat_capacity": null,
      "k": null,
      "melting_temperature": null,
      "absorption_coefficient": null,
      "minimal_absorptivity": null,
      "melt_pool_shape": "balling",
      "spatter": null,
      "weight_percent_Zn": 98,
      "weight_percent_Mg": 0,
      "weight_percent_Si": 0,
      "weight_percent_Al": 2,
      "weight_percent_Sn": 0,
      "weight_percent_Zr": 0,
      "weight_percent_W": 0,
      "weight_percent_Ti": 0,
      "weight_percent_V": 0,
      "weight_percent_Co": 0,
      "weight_percent_Cu": 0,
      "weight_percent_Ta": 0,
      "weight_percent_Nb": 0,
      "weight_percent_Ni": 0,
      "weight_percent_Cr": 0,
      "weight_percent_Fe": 0,
      "weight_percent_Mn": 0,
      "weight_percent_Mo": 0,
      "paper_id": 66,
      "paper_url": null,
      "porosity": null,
      "relative_density": null,
      "comments": null
    },
    "model": "melt_pool.ClassificationRecord",
    "pk": 354
  },
  {
    "fields": {
      "material": "Zn-2Al",
      "process": "PBF",
      "power": 100,
      "velocity": 500,
      "hatch_spacing": 70,
      "energy_density": null,
      "layer_thickness": 50,
      "beam_diameter": null,
      "density": null,
      "specific_heat_capacity": null,
      "k": null,
      "melting_temperature": null,
      "absorption_coefficient": null,
      "minimal_absorptivity": null,
      "melt_pool_shape": "balling",
      "spatter": null,
      "weight_percent_Zn": 98,
      "weight_percent_Mg": 0,
      "weight_percent_Si": 0,
      "weight_percent_Al": 2,
      "weight_percent_Sn": 0,
      "weight_percent_Zr": 0,
      "weight_percent_W": 0,
      "weight_percent_Ti": 0,
      "weight_percent_V": 0,
      "weight_percent_Co": 0,
      "weight_percent_Cu": 0,
      "weight_percent_Ta": 0,
      "weight_percent_Nb": 0,
      "weight_percent_Ni": 0,
      "weight_percent_Cr": 0,
      "weight_percent_Fe": 0,
      "weight_percent_Mn": 0,
      "weight_percent_Mo": 0,
      "paper_id": 66,
      "paper_url": null,
      "porosity": null,
      "relative_density": null,
      "comments": null
    },
    "model": "melt_pool.ClassificationRecord",
    "pk": 355
  },
  {
    "fields": {
      "material": "Zn-2Al",
      "process": "PBF",
      "power": 120,
      "velocity": 200,
      "hatch_spacing": 70,
      "energy_density": null,
      "layer_thickness": 50,
      "beam_diameter": null,
      "density": null,
      "specific_heat_capacity": null,
      "k": null,
      "melting_temperature": null,
      "absorption_coefficient": null,
      "minimal_absorptivity": null,
      "melt_pool_shape": "keyhole",
      "spatter": null,
      "weight_percent_Zn": 98,
      "weight_percent_Mg": 0,
      "weight_percent_Si": 0,
      "weight_percent_Al": 2,
      "weight_percent_Sn": 0,
      "weight_percent_Zr": 0,
      "weight_percent_W": 0,
      "weight_percent_Ti": 0,
      "weight_percent_V": 0,
      "weight_percent_Co": 0,
      "weight_percent_Cu": 0,
      "weight_percent_Ta": 0,
      "weight_percent_Nb": 0,
      "weight_percent_Ni": 0,
      "weight_percent_Cr": 0,
      "weight_percent_Fe": 0,
      "weight_percent_Mn": 0,
      "weight_percent_Mo": 0,
      "paper_id": 66,
      "paper_url": null,
      "porosity": null,
      "relative_density": null,
      "comments": null
    },
    "model": "melt_pool.ClassificationRecord",
    "pk": 356
  },
  {
    "fields": {
      "material": "Zn-2Al",
      "process": "PBF",
      "power": 120,
      "velocity": 300,
      "hatch_spacing": 70,
      "energy_density": null,
      "layer_thickness": 50,
      "beam_diameter": null,
      "density": null,
      "specific_heat_capacity": null,
      "k": null,
      "melting_temperature": null,
      "absorption_coefficient": null,
      "minimal_absorptivity": null,
      "melt_pool_shape": "desirable",
      "spatter": null,
      "weight_percent_Zn": 98,
      "weight_percent_Mg": 0,
      "weight_percent_Si": 0,
      "weight_percent_Al": 2,
      "weight_percent_Sn": 0,
      "weight_percent_Zr": 0,
      "weight_percent_W": 0,
      "weight_percent_Ti": 0,
      "weight_percent_V": 0,
      "weight_percent_Co": 0,
      "weight_percent_Cu": 0,
      "weight_percent_Ta": 0,
      "weight_percent_Nb": 0,
      "weight_percent_Ni": 0,
      "weight_percent_Cr": 0,
      "weight_percent_Fe": 0,
      "weight_percent_Mn": 0,
      "weight_percent_Mo": 0,
      "paper_id": 66,
      "paper_url": null,
      "porosity": null,
      "relative_density": null,
      "comments": null
    },
    "model": "melt_pool.ClassificationRecord",
    "pk": 357
  },
  {
    "fields": {
      "material": "Zn-2Al",
      "process": "PBF",
      "power": 120,
      "velocity": 400,
      "hatch_spacing": 70,
      "energy_density": null,
      "layer_thickness": 50,
      "beam_diameter": null,
      "density": null,
      "specific_heat_capacity": null,
      "k": null,
      "melting_temperature": null,
      "absorption_coefficient": null,
      "minimal_absorptivity": null,
      "melt_pool_shape": "desirable",
      "spatter": null,
      "weight_percent_Zn": 98,
      "weight_percent_Mg": 0,
      "weight_percent_Si": 0,
      "weight_percent_Al": 2,
      "weight_percent_Sn": 0,
      "weight_percent_Zr": 0,
      "weight_percent_W": 0,
      "weight_percent_Ti": 0,
      "weight_percent_V": 0,
      "weight_percent_Co": 0,
      "weight_percent_Cu": 0,
      "weight_percent_Ta": 0,
      "weight_percent_Nb": 0,
      "weight_percent_Ni": 0,
      "weight_percent_Cr": 0,
      "weight_percent_Fe": 0,
      "weight_percent_Mn": 0,
      "weight_percent_Mo": 0,
      "paper_id": 66,
      "paper_url": null,
      "porosity": null,
      "relative_density": null,
      "comments": null
    },
    "model": "melt_pool.ClassificationRecord",
    "pk": 358
  },
  {
    "fields": {
      "material": "Zn-2Al",
      "process": "PBF",
      "power": 120,
      "velocity": 500,
      "hatch_spacing": 70,
      "energy_density": null,
      "layer_thickness": 50,
      "beam_diameter": null,
      "density": null,
      "specific_heat_capacity": null,
      "k": null,
      "melting_temperature": null,
      "absorption_coefficient": null,
      "minimal_absorptivity": null,
      "melt_pool_shape": "balling",
      "spatter": null,
      "weight_percent_Zn": 98,
      "weight_percent_Mg": 0,
      "weight_percent_Si": 0,
      "weight_percent_Al": 2,
      "weight_percent_Sn": 0,
      "weight_percent_Zr": 0,
      "weight_percent_W": 0,
      "weight_percent_Ti": 0,
      "weight_percent_V": 0,
      "weight_percent_Co": 0,
      "weight_percent_Cu": 0,
      "weight_percent_Ta": 0,
      "weight_percent_Nb": 0,
      "weight_percent_Ni": 0,
      "weight_percent_Cr": 0,
      "weight_percent_Fe": 0,
      "weight_percent_Mn": 0,
      "weight_percent_Mo": 0,
      "paper_id": 66,
      "paper_url": null,
      "porosity": null,
      "relative_density": null,
      "comments": null
    },
    "model": "melt_pool.ClassificationRecord",
    "pk": 359
  },
  {
    "fields": {
      "material": "Zn-2Al",
      "process": "PBF",
      "power": 140,
      "velocity": 200,
      "hatch_spacing": 70,
      "energy_density": null,
      "layer_thickness": 50,
      "beam_diameter": null,
      "density": null,
      "specific_heat_capacity": null,
      "k": null,
      "melting_temperature": null,
      "absorption_coefficient": null,
      "minimal_absorptivity": null,
      "melt_pool_shape": "keyhole",
      "spatter": null,
      "weight_percent_Zn": 98,
      "weight_percent_Mg": 0,
      "weight_percent_Si": 0,
      "weight_percent_Al": 2,
      "weight_percent_Sn": 0,
      "weight_percent_Zr": 0,
      "weight_percent_W": 0,
      "weight_percent_Ti": 0,
      "weight_percent_V": 0,
      "weight_percent_Co": 0,
