Repository: BaratiLab/AMUI

`?`, `"#DIV/0!"` values in `.csv` have been replaced with `None`.

File: api/melt_pool/fixture/classification.json (part 12 of 15)
[
      "weight_percent_Cu": 0,
      "weight_percent_Ta": 0,
      "weight_percent_Nb": 0,
      "weight_percent_Ni": 0,
      "weight_percent_Cr": 0,
      "weight_percent_Fe": 0,
      "weight_percent_Mn": 0,
      "weight_percent_Mo": 0,
      "paper_id": 66,
      "paper_url": null,
      "porosity": null,
      "relative_density": null,
      "comments": null
    },
    "model": "melt_pool.ClassificationRecord",
    "pk": 360
  },
  {
    "fields": {
      "material": "Zn-2Al",
      "process": "PBF",
      "power": 140,
      "velocity": 300,
      "hatch_spacing": 70,
      "energy_density": null,
      "layer_thickness": 50,
      "beam_diameter": null,
      "density": null,
      "specific_heat_capacity": null,
      "k": null,
      "melting_temperature": null,
      "absorption_coefficient": null,
      "minimal_absorptivity": null,
      "melt_pool_shape": "desirable",
      "spatter": null,
      "weight_percent_Zn": 98,
      "weight_percent_Mg": 0,
      "weight_percent_Si": 0,
      "weight_percent_Al": 2,
      "weight_percent_Sn": 0,
      "weight_percent_Zr": 0,
      "weight_percent_W": 0,
      "weight_percent_Ti": 0,
      "weight_percent_V": 0,
      "weight_percent_Co": 0,
      "weight_percent_Cu": 0,
      "weight_percent_Ta": 0,
      "weight_percent_Nb": 0,
      "weight_percent_Ni": 0,
      "weight_percent_Cr": 0,
      "weight_percent_Fe": 0,
      "weight_percent_Mn": 0,
      "weight_percent_Mo": 0,
      "paper_id": 66,
      "paper_url": null,
      "porosity": null,
      "relative_density": null,
      "comments": null
    },
    "model": "melt_pool.ClassificationRecord",
    "pk": 361
  },
  {
    "fields": {
      "material": "Zn-2Al",
      "process": "PBF",
      "power": 140,
      "velocity": 400,
      "hatch_spacing": 70,
      "energy_density": null,
      "layer_thickness": 50,
      "beam_diameter": null,
      "density": null,
      "specific_heat_capacity": null,
      "k": null,
      "melting_temperature": null,
      "absorption_coefficient": null,
      "minimal_absorptivity": null,
      "melt_pool_shape": "desirable",
      "spatter": null,
      "weight_percent_Zn": 98,
      "weight_percent_Mg": 0,
      "weight_percent_Si": 0,
      "weight_percent_Al": 2,
      "weight_percent_Sn": 0,
      "weight_percent_Zr": 0,
      "weight_percent_W": 0,
      "weight_percent_Ti": 0,
      "weight_percent_V": 0,
      "weight_percent_Co": 0,
      "weight_percent_Cu": 0,
      "weight_percent_Ta": 0,
      "weight_percent_Nb": 0,
      "weight_percent_Ni": 0,
      "weight_percent_Cr": 0,
      "weight_percent_Fe": 0,
      "weight_percent_Mn": 0,
      "weight_percent_Mo": 0,
      "paper_id": 66,
      "paper_url": null,
      "porosity": null,
      "relative_density": null,
      "comments": null
    },
    "model": "melt_pool.ClassificationRecord",
    "pk": 362
  },
  {
    "fields": {
      "material": "Zn-2Al",
      "process": "PBF",
      "power": 140,
      "velocity": 500,
      "hatch_spacing": 70,
      "energy_density": null,
      "layer_thickness": 50,
      "beam_diameter": null,
      "density": null,
      "specific_heat_capacity": null,
      "k": null,
      "melting_temperature": null,
      "absorption_coefficient": null,
      "minimal_absorptivity": null,
      "melt_pool_shape": "desirable",
      "spatter": null,
      "weight_percent_Zn": 98,
      "weight_percent_Mg": 0,
      "weight_percent_Si": 0,
      "weight_percent_Al": 2,
      "weight_percent_Sn": 0,
      "weight_percent_Zr": 0,
      "weight_percent_W": 0,
      "weight_percent_Ti": 0,
      "weight_percent_V": 0,
      "weight_percent_Co": 0,
      "weight_percent_Cu": 0,
      "weight_percent_Ta": 0,
      "weight_percent_Nb": 0,
      "weight_percent_Ni": 0,
      "weight_percent_Cr": 0,
      "weight_percent_Fe": 0,
      "weight_percent_Mn": 0,
      "weight_percent_Mo": 0,
      "paper_id": 66,
      "paper_url": null,
      "porosity": null,
      "relative_density": null,
      "comments": null
    },
    "model": "melt_pool.ClassificationRecord",
    "pk": 363
  },
  {
    "fields": {
      "material": "Zn-2Al",
      "process": "PBF",
      "power": 160,
      "velocity": 200,
      "hatch_spacing": 70,
      "energy_density": null,
      "layer_thickness": 50,
      "beam_diameter": null,
      "density": null,
      "specific_heat_capacity": null,
      "k": null,
      "melting_temperature": null,
      "absorption_coefficient": null,
      "minimal_absorptivity": null,
      "melt_pool_shape": "keyhole",
      "spatter": null,
      "weight_percent_Zn": 98,
      "weight_percent_Mg": 0,
      "weight_percent_Si": 0,
      "weight_percent_Al": 2,
      "weight_percent_Sn": 0,
      "weight_percent_Zr": 0,
      "weight_percent_W": 0,
      "weight_percent_Ti": 0,
      "weight_percent_V": 0,
      "weight_percent_Co": 0,
      "weight_percent_Cu": 0,
      "weight_percent_Ta": 0,
      "weight_percent_Nb": 0,
      "weight_percent_Ni": 0,
      "weight_percent_Cr": 0,
      "weight_percent_Fe": 0,
      "weight_percent_Mn": 0,
      "weight_percent_Mo": 0,
      "paper_id": 66,
      "paper_url": null,
      "porosity": null,
      "relative_density": null,
      "comments": null
    },
    "model": "melt_pool.ClassificationRecord",
    "pk": 364
  },
  {
    "fields": {
      "material": "Zn-2Al",
      "process": "PBF",
      "power": 160,
      "velocity": 300,
      "hatch_spacing": 70,
      "energy_density": null,
      "layer_thickness": 50,
      "beam_diameter": null,
      "density": null,
      "specific_heat_capacity": null,
      "k": null,
      "melting_temperature": null,
      "absorption_coefficient": null,
      "minimal_absorptivity": null,
      "melt_pool_shape": "keyhole",
      "spatter": null,
      "weight_percent_Zn": 98,
      "weight_percent_Mg": 0,
      "weight_percent_Si": 0,
      "weight_percent_Al": 2,
      "weight_percent_Sn": 0,
      "weight_percent_Zr": 0,
      "weight_percent_W": 0,
      "weight_percent_Ti": 0,
      "weight_percent_V": 0,
      "weight_percent_Co": 0,
      "weight_percent_Cu": 0,
      "weight_percent_Ta": 0,
      "weight_percent_Nb": 0,
      "weight_percent_Ni": 0,
      "weight_percent_Cr": 0,
      "weight_percent_Fe": 0,
      "weight_percent_Mn": 0,
      "weight_percent_Mo": 0,
      "paper_id": 66,
      "paper_url": null,
      "porosity": null,
      "relative_density": null,
      "comments": null
    },
    "model": "melt_pool.ClassificationRecord",
    "pk": 365
  },
  {
    "fields": {
      "material": "Zn-2Al",
      "process": "PBF",
      "power": 160,
      "velocity": 400,
      "hatch_spacing": 70,
      "energy_density": null,
      "layer_thickness": 50,
      "beam_diameter": null,
      "density": null,
      "specific_heat_capacity": null,
      "k": null,
      "melting_temperature": null,
      "absorption_coefficient": null,
      "minimal_absorptivity": null,
      "melt_pool_shape": "desirable",
      "spatter": null,
      "weight_percent_Zn": 98,
      "weight_percent_Mg": 0,
      "weight_percent_Si": 0,
      "weight_percent_Al": 2,
      "weight_percent_Sn": 0,
      "weight_percent_Zr": 0,
      "weight_percent_W": 0,
      "weight_percent_Ti": 0,
      "weight_percent_V": 0,
      "weight_percent_Co": 0,
      "weight_percent_Cu": 0,
      "weight_percent_Ta": 0,
      "weight_percent_Nb": 0,
      "weight_percent_Ni": 0,
      "weight_percent_Cr": 0,
      "weight_percent_Fe": 0,
      "weight_percent_Mn": 0,
      "weight_percent_Mo": 0,
      "paper_id": 66,
      "paper_url": null,
      "porosity": null,
      "relative_density": null,
      "comments": null
    },
    "model": "melt_pool.ClassificationRecord",
    "pk": 366
  },
  {
    "fields": {
      "material": "Zn-2Al",
      "process": "PBF",
      "power": 160,
      "velocity": 500,
      "hatch_spacing": 70,
      "energy_density": null,
      "layer_thickness": 50,
      "beam_diameter": null,
      "density": null,
      "specific_heat_capacity": null,
      "k": null,
      "melting_temperature": null,
      "absorption_coefficient": null,
      "minimal_absorptivity": null,
      "melt_pool_shape": "desirable",
      "spatter": null,
      "weight_percent_Zn": 98,
      "weight_percent_Mg": 0,
      "weight_percent_Si": 0,
      "weight_percent_Al": 2,
      "weight_percent_Sn": 0,
      "weight_percent_Zr": 0,
      "weight_percent_W": 0,
      "weight_percent_Ti": 0,
      "weight_percent_V": 0,
      "weight_percent_Co": 0,
      "weight_percent_Cu": 0,
      "weight_percent_Ta": 0,
      "weight_percent_Nb": 0,
      "weight_percent_Ni": 0,
      "weight_percent_Cr": 0,
      "weight_percent_Fe": 0,
      "weight_percent_Mn": 0,
      "weight_percent_Mo": 0,
      "paper_id": 66,
      "paper_url": null,
      "porosity": null,
      "relative_density": null,
      "comments": null
    },
    "model": "melt_pool.ClassificationRecord",
    "pk": 367
  },
  {
    "fields": {
      "material": "SS316L",
      "process": "PBF",
      "power": 50,
      "velocity": 136.0544218,
      "hatch_spacing": null,
      "energy_density": 75,
      "layer_thickness": 50,
      "beam_diameter": 98,
      "density": 8000,
      "specific_heat_capacity": 500,
      "k": 16.3,
      "melting_temperature": 1415,
      "absorption_coefficient": 0.3763767076,
      "minimal_absorptivity": 0.33,
      "melt_pool_shape": "LOF",
      "spatter": null,
      "weight_percent_Zn": 0,
      "weight_percent_Mg": 0,
      "weight_percent_Si": 0,
      "weight_percent_Al": 0,
      "weight_percent_Sn": 0,
      "weight_percent_Zr": 0,
      "weight_percent_W": 0,
      "weight_percent_Ti": 0,
      "weight_percent_V": 0,
      "weight_percent_Co": 0,
      "weight_percent_Cu": 0,
      "weight_percent_Ta": 0,
      "weight_percent_Nb": 0,
      "weight_percent_Ni": 11.4,
      "weight_percent_Cr": 17.3,
      "weight_percent_Fe": 65,
      "weight_percent_Mn": 1.5,
      "weight_percent_Mo": 2.5,
      "paper_id": 69,
      "paper_url": null,
      "porosity": null,
      "relative_density": null,
      "comments": null
    },
    "model": "melt_pool.ClassificationRecord",
    "pk": 368
  },
  {
    "fields": {
      "material": "SS316L",
      "process": "PBF",
      "power": 50,
      "velocity": 81.63265306,
      "hatch_spacing": null,
      "energy_density": 125,
      "layer_thickness": 50,
      "beam_diameter": 98,
      "density": 8000,
      "specific_heat_capacity": 500,
      "k": 16.3,
      "melting_temperature": 1415,
      "absorption_coefficient": 0.6272427022,
      "minimal_absorptivity": 0.33,
      "melt_pool_shape": "LOF",
      "spatter": null,
      "weight_percent_Zn": 0,
      "weight_percent_Mg": 0,
      "weight_percent_Si": 0,
      "weight_percent_Al": 0,
      "weight_percent_Sn": 0,
      "weight_percent_Zr": 0,
      "weight_percent_W": 0,
      "weight_percent_Ti": 0,
      "weight_percent_V": 0,
      "weight_percent_Co": 0,
      "weight_percent_Cu": 0,
      "weight_percent_Ta": 0,
      "weight_percent_Nb": 0,
      "weight_percent_Ni": 11.4,
      "weight_percent_Cr": 17.3,
      "weight_percent_Fe": 65,
      "weight_percent_Mn": 1.5,
      "weight_percent_Mo": 2.5,
      "paper_id": 69,
      "paper_url": null,
      "porosity": null,
      "relative_density": null,
      "comments": null
    },
    "model": "melt_pool.ClassificationRecord",
    "pk": 369
  },
  {
    "fields": {
      "material": "SS316L",
      "process": "PBF",
      "power": 50,
      "velocity": 51.02040816,
      "hatch_spacing": null,
      "energy_density": 200,
      "layer_thickness": 50,
      "beam_diameter": 98,
      "density": 8000,
      "specific_heat_capacity": 500,
      "k": 16.3,
      "melting_temperature": 1415,
      "absorption_coefficient": 1.00361941,
      "minimal_absorptivity": 0.33,
      "melt_pool_shape": "LOF",
      "spatter": null,
      "weight_percent_Zn": 0,
      "weight_percent_Mg": 0,
      "weight_percent_Si": 0,
      "weight_percent_Al": 0,
      "weight_percent_Sn": 0,
      "weight_percent_Zr": 0,
      "weight_percent_W": 0,
      "weight_percent_Ti": 0,
      "weight_percent_V": 0,
      "weight_percent_Co": 0,
      "weight_percent_Cu": 0,
      "weight_percent_Ta": 0,
      "weight_percent_Nb": 0,
      "weight_percent_Ni": 11.4,
      "weight_percent_Cr": 17.3,
      "weight_percent_Fe": 65,
      "weight_percent_Mn": 1.5,
      "weight_percent_Mo": 2.5,
      "paper_id": 69,
      "paper_url": null,
      "porosity": null,
      "relative_density": null,
      "comments": null
    },
    "model": "melt_pool.ClassificationRecord",
    "pk": 370
  },
  {
    "fields": {
      "material": "SS316L",
      "process": "PBF",
      "power": 50,
      "velocity": 40.81632653,
      "hatch_spacing": null,
      "energy_density": 250,
      "layer_thickness": 50,
      "beam_diameter": 98,
      "density": 8000,
      "specific_heat_capacity": 500,
      "k": 16.3,
      "melting_temperature": 1415,
      "absorption_coefficient": 1.254485404,
      "minimal_absorptivity": 0.33,
      "melt_pool_shape": "desirable",
      "spatter": null,
      "weight_percent_Zn": 0,
      "weight_percent_Mg": 0,
      "weight_percent_Si": 0,
      "weight_percent_Al": 0,
      "weight_percent_Sn": 0,
      "weight_percent_Zr": 0,
      "weight_percent_W": 0,
      "weight_percent_Ti": 0,
      "weight_percent_V": 0,
      "weight_percent_Co": 0,
      "weight_percent_Cu": 0,
      "weight_percent_Ta": 0,
      "weight_percent_Nb": 0,
      "weight_percent_Ni": 11.4,
      "weight_percent_Cr": 17.3,
      "weight_percent_Fe": 65,
      "weight_percent_Mn": 1.5,
      "weight_percent_Mo": 2.5,
      "paper_id": 69,
      "paper_url": null,
      "porosity": null,
      "relative_density": null,
      "comments": null
    },
    "model": "melt_pool.ClassificationRecord",
    "pk": 371
  },
  {
    "fields": {
      "material": "SS316L",
      "process": "PBF",
      "power": 150,
      "velocity": 408.1632653,
      "hatch_spacing": null,
      "energy_density": 75,
      "layer_thickness": 50,
      "beam_diameter": 98,
      "density": 8000,
      "specific_heat_capacity": 500,
      "k": 16.3,
      "melting_temperature": 1415,
      "absorption_coefficient": 0.3763767076,
      "minimal_absorptivity": 0.33,
      "melt_pool_shape": "LOF",
      "spatter": null,
      "weight_percent_Zn": 0,
      "weight_percent_Mg": 0,
      "weight_percent_Si": 0,
      "weight_percent_Al": 0,
      "weight_percent_Sn": 0,
      "weight_percent_Zr": 0,
      "weight_percent_W": 0,
      "weight_percent_Ti": 0,
      "weight_percent_V": 0,
      "weight_percent_Co": 0,
      "weight_percent_Cu": 0,
      "weight_percent_Ta": 0,
      "weight_percent_Nb": 0,
      "weight_percent_Ni": 11.4,
      "weight_percent_Cr": 17.3,
      "weight_percent_Fe": 65,
      "weight_percent_Mn": 1.5,
      "weight_percent_Mo": 2.5,
      "paper_id": 69,
      "paper_url": null,
      "porosity": null,
      "relative_density": null,
      "comments": null
    },
    "model": "melt_pool.ClassificationRecord",
    "pk": 372
  },
  {
    "fields": {
      "material": "SS316L",
      "process": "PBF",
      "power": 150,
      "velocity": 244.8979592,
      "hatch_spacing": null,
      "energy_density": 125,
      "layer_thickness": 50,
      "beam_diameter": 98,
      "density": 8000,
      "specific_heat_capacity": 500,
      "k": 16.3,
      "melting_temperature": 1415,
      "absorption_coefficient": 0.6272427022,
      "minimal_absorptivity": 0.33,
      "melt_pool_shape": "LOF",
      "spatter": null,
      "weight_percent_Zn": 0,
      "weight_percent_Mg": 0,
      "weight_percent_Si": 0,
      "weight_percent_Al": 0,
      "weight_percent_Sn": 0,
      "weight_percent_Zr": 0,
      "weight_percent_W": 0,
      "weight_percent_Ti": 0,
      "weight_percent_V": 0,
      "weight_percent_Co": 0,
      "weight_percent_Cu": 0,
      "weight_percent_Ta": 0,
      "weight_percent_Nb": 0,
      "weight_percent_Ni": 11.4,
      "weight_percent_Cr": 17.3,
      "weight_percent_Fe": 65,
      "weight_percent_Mn": 1.5,
      "weight_percent_Mo": 2.5,
      "paper_id": 69,
      "paper_url": null,
      "porosity": null,
      "relative_density": null,
      "comments": null
    },
    "model": "melt_pool.ClassificationRecord",
    "pk": 373
  },
  {
    "fields": {
      "material": "SS316L",
      "process": "PBF",
      "power": 150,
      "velocity": 153.0612245,
      "hatch_spacing": null,
      "energy_density": 200,
      "layer_thickness": 50,
      "beam_diameter": 98,
      "density": 8000,
      "specific_heat_capacity": 500,
      "k": 16.3,
      "melting_temperature": 1415,
      "absorption_coefficient": 1.00361941,
      "minimal_absorptivity": 0.33,
      "melt_pool_shape": "desirable",
      "spatter": null,
      "weight_percent_Zn": 0,
      "weight_percent_Mg": 0,
      "weight_percent_Si": 0,
      "weight_percent_Al": 0,
      "weight_percent_Sn": 0,
      "weight_percent_Zr": 0,
      "weight_percent_W": 0,
      "weight_percent_Ti": 0,
      "weight_percent_V": 0,
      "weight_percent_Co": 0,
      "weight_percent_Cu": 0,
      "weight_percent_Ta": 0,
      "weight_percent_Nb": 0,
      "weight_percent_Ni": 11.4,
      "weight_percent_Cr": 17.3,
      "weight_percent_Fe": 65,
      "weight_percent_Mn": 1.5,
      "weight_percent_Mo": 2.5,
      "paper_id": 69,
      "paper_url": null,
      "porosity": null,
      "relative_density": null,
      "comments": null
    },
    "model": "melt_pool.ClassificationRecord",
    "pk": 374
  },
  {
    "fields": {
      "material": "SS316L",
      "process": "PBF",
      "power": 150,
      "velocity": 122.4489796,
      "hatch_spacing": null,
      "energy_density": 250,
      "layer_thickness": 50,
      "beam_diameter": 98,
      "density": 8000,
      "specific_heat_capacity": 500,
      "k": 16.3,
      "melting_temperature": 1415,
      "absorption_coefficient": 1.254485404,
      "minimal_absorptivity": 0.33,
      "melt_pool_shape": "desirable",
      "spatter": null,
      "weight_percent_Zn": 0,
      "weight_percent_Mg": 0,
      "weight_percent_Si": 0,
      "weight_percent_Al": 0,
      "weight_percent_Sn": 0,
      "weight_percent_Zr": 0,
      "weight_percent_W": 0,
      "weight_percent_Ti": 0,
      "weight_percent_V": 0,
      "weight_percent_Co": 0,
      "weight_percent_Cu": 0,
      "weight_percent_Ta": 0,
      "weight_percent_Nb": 0,
      "weight_percent_Ni": 11.4,
      "weight_percent_Cr": 17.3,
      "weight_percent_Fe": 65,
      "weight_percent_Mn": 1.5,
      "weight_percent_Mo": 2.5,
      "paper_id": 69,
      "paper_url": null,
      "porosity": null,
      "relative_density": null,
      "comments": null
    },
    "model": "melt_pool.ClassificationRecord",
    "pk": 375
  },
  {
    "fields": {
      "material": "SS316L",
      "process": "PBF",
      "power": 250,
      "velocity": 680.2721088,
      "hatch_spacing": null,
      "energy_density": 75,
      "layer_thickness": 50,
      "beam_diameter": 98,
      "density": 8000,
      "specific_heat_capacity": 500,
      "k": 16.3,
      "melting_temperature": 1415,
      "absorption_coefficient": 0.3763767076,
      "minimal_absorptivity": 0.33,
      "melt_pool_shape": "LOF",
      "spatter": null,
      "weight_percent_Zn": 0,
      "weight_percent_Mg": 0,
      "weight_percent_Si": 0,
      "weight_percent_Al": 0,
      "weight_percent_Sn": 0,
      "weight_percent_Zr": 0,
      "weight_percent_W": 0,
      "weight_percent_Ti": 0,
      "weight_percent_V": 0,
      "weight_percent_Co": 0,
      "weight_percent_Cu": 0,
      "weight_percent_Ta": 0,
      "weight_percent_Nb": 0,
      "weight_percent_Ni": 11.4,
      "weight_percent_Cr": 17.3,
      "weight_percent_Fe": 65,
      "weight_percent_Mn": 1.5,
      "weight_percent_Mo": 2.5,
      "paper_id": 69,
      "paper_url": null,
      "porosity": null,
      "relative_density": null,
      "comments": null
    },
    "model": "melt_pool.ClassificationRecord",
    "pk": 376
  },
  {
    "fields": {
      "material": "SS316L",
      "process": "PBF",
      "power": 250,
      "velocity": 408.1632653,
      "hatch_spacing": null,
      "energy_density": 125,
      "layer_thickness": 50,
      "beam_diameter": 98,
      "density": 8000,
      "specific_heat_capacity": 500,
      "k": 16.3,
      "melting_temperature": 1415,
      "absorption_coefficient": 0.6272427022,
      "minimal_absorptivity": 0.33,
      "melt_pool_shape": "desirable",
      "spatter": null,
      "weight_percent_Zn": 0,
      "weight_percent_Mg": 0,
      "weight_percent_Si": 0,
      "weight_percent_Al": 0,
      "weight_percent_Sn": 0,
      "weight_percent_Zr": 0,
      "weight_percent_W": 0,
      "weight_percent_Ti": 0,
      "weight_percent_V": 0,
      "weight_percent_Co": 0,
      "weight_percent_Cu": 0,
      "weight_percent_Ta": 0,
      "weight_percent_Nb": 0,
      "weight_percent_Ni": 11.4,
      "weight_percent_Cr": 17.3,
      "weight_percent_Fe": 65,
      "weight_percent_Mn": 1.5,
      "weight_percent_Mo": 2.5,
      "paper_id": 69,
      "paper_url": null,
      "porosity": null,
      "relative_density": null,
      "comments": null
    },
    "model": "melt_pool.ClassificationRecord",
    "pk": 377
  },
  {
    "fields": {
      "material": "SS316L",
      "process": "PBF",
      "power": 250,
      "velocity": 255.1020408,
      "hatch_spacing": null,
      "energy_density": 200,
      "layer_thickness": 50,
      "beam_diameter": 98,
      "density": 8000,
      "specific_heat_capacity": 500,
      "k": 16.3,
      "melting_temperature": 1415,
      "absorption_coefficient": 1.00361941,
      "minimal_absorptivity": 0.33,
      "melt_pool_shape": "desirable",
      "spatter": null,
      "weight_percent_Zn": 0,
      "weight_percent_Mg": 0,
      "weight_percent_Si": 0,
      "weight_percent_Al": 0,
      "weight_percent_Sn": 0,
      "weight_percent_Zr": 0,
      "weight_percent_W": 0,
      "weight_percent_Ti": 0,
      "weight_percent_V": 0,
      "weight_percent_Co": 0,
      "weight_percent_Cu": 0,
      "weight_percent_Ta": 0,
      "weight_percent_Nb": 0,
      "weight_percent_Ni": 11.4,
      "weight_percent_Cr": 17.3,
      "weight_percent_Fe": 65,
      "weight_percent_Mn": 1.5,
      "weight_percent_Mo": 2.5,
      "paper_id": 69,
      "paper_url": null,
      "porosity": null,
      "relative_density": null,
      "comments": null
    },
    "model": "melt_pool.ClassificationRecord",
    "pk": 378
  },
  {
    "fields": {
      "material": "SS316L",
      "process": "PBF",
      "power": 250,
      "velocity": 204.0816327,
      "hatch_spacing": null,
      "energy_density": 250,
      "layer_thickness": 50,
      "beam_diameter": 98,
      "density": 8000,
      "specific_heat_capacity": 500,
      "k": 16.3,
      "melting_temperature": 1415,
      "absorption_coefficient": 1.254485404,
      "minimal_absorptivity": 0.33,
      "melt_pool_shape": "keyhole",
      "spatter": null,
      "weight_percent_Zn": 0,
      "weight_percent_Mg": 0,
      "weight_percent_Si": 0,
      "weight_percent_Al": 0,
      "weight_percent_Sn": 0,
      "weight_percent_Zr": 0,
      "weight_percent_W": 0,
      "weight_percent_Ti": 0,
      "weight_percent_V": 0,
      "weight_percent_Co": 0,
      "weight_percent_Cu": 0,
      "weight_percent_Ta": 0,
      "weight_percent_Nb": 0,
      "weight_percent_Ni": 11.4,
      "weight_percent_Cr": 17.3,
      "weight_percent_Fe": 65,
      "weight_percent_Mn": 1.5,
      "weight_percent_Mo": 2.5,
      "paper_id": 69,
      "paper_url": null,
      "porosity": null,
      "relative_density": null,
      "comments": null
    },
    "model": "melt_pool.ClassificationRecord",
    "pk": 379
  },
  {
    "fields": {
      "material": "SS316L",
      "process": "PBF",
      "power": 350,
      "velocity": 952.3809524,
      "hatch_spacing": null,
      "energy_density": 75,
      "layer_thickness": 50,
      "beam_diameter": 98,
      "density": 8000,
      "specific_heat_capacity": 500,
      "k": 16.3,
      "melting_temperature": 1415,
      "absorption_coefficient": 0.3763767076,
      "minimal_absorptivity": 0.33,
      "melt_pool_shape": "desirable",
      "spatter": null,
      "weight_percent_Zn": 0,
      "weight_percent_Mg": 0,
      "weight_percent_Si": 0,
      "weight_percent_Al": 0,
      "weight_percent_Sn": 0,
      "weight_percent_Zr": 0,
      "weight_percent_W": 0,
      "weight_percent_Ti": 0,
      "weight_percent_V": 0,
      "weight_percent_Co": 0,
      "weight_percent_Cu": 0,
      "weight_percent_Ta": 0,
      "weight_percent_Nb": 0,
      "weight_percent_Ni": 11.4,
      "weight_percent_Cr": 17.3,
      "weight_percent_Fe": 65,
      "weight_percent_Mn": 1.5,
      "weight_percent_Mo": 2.5,
      "paper_id": 69,
      "paper_url": null,
      "porosity": null,
      "relative_density": null,
      "comments": null
    },
    "model": "melt_pool.ClassificationRecord",
    "pk": 380
  },
  {
    "fields": {
      "material": "SS316L",
      "process": "PBF",
      "power": 350,
      "velocity": 571.4285714,
      "hatch_spacing": null,
      "energy_density": 125,
      "layer_thickness": 50,
      "beam_diameter": 98,
      "density": 8000,
      "specific_heat_capacity": 500,
      "k": 16.3,
      "melting_temperature": 1415,
      "absorption_coefficient": 0.6272427022,
      "minimal_absorptivity": 0.33,
      "melt_pool_shape": "desirable",
      "spatter": null,
      "weight_percent_Zn": 0,
      "weight_percent_Mg": 0,
      "weight_percent_Si": 0,
      "weight_percent_Al": 0,
      "weight_percent_Sn": 0,
      "weight_percent_Zr": 0,
      "weight_percent_W": 0,
      "weight_percent_Ti": 0,
      "weight_percent_V": 0,
      "weight_percent_Co": 0,
      "weight_percent_Cu": 0,
      "weight_percent_Ta": 0,
      "weight_percent_Nb": 0,
      "weight_percent_Ni": 11.4,
      "weight_percent_Cr": 17.3,
      "weight_percent_Fe": 65,
      "weight_percent_Mn": 1.5,
      "weight_percent_Mo": 2.5,
      "paper_id": 69,
      "paper_url": null,
      "porosity": null,
      "relative_density": null,
      "comments": null
    },
    "model": "melt_pool.ClassificationRecord",
    "pk": 381
  },
  {
    "fields": {
      "material": "SS316L",
      "process": "PBF",
      "power": 350,
      "velocity": 357.1428571,
      "hatch_spacing": null,
      "energy_density": 200,
      "layer_thickness": 50,
      "beam_diameter": 98,
      "density": 8000,
      "specific_heat_capacity": 500,
      "k": 16.3,
      "melting_temperature": 1415,
      "absorption_coefficient": 1.00361941,
      "minimal_absorptivity": 0.33,
      "melt_pool_shape": "keyhole",
      "spatter": null,
      "weight_percent_Zn": 0,
      "weight_percent_Mg": 0,
      "weight_percent_Si": 0,
      "weight_percent_Al": 0,
      "weight_percent_Sn": 0,
      "weight_percent_Zr": 0,
      "weight_percent_W": 0,
      "weight_percent_Ti": 0,
      "weight_percent_V": 0,
      "weight_percent_Co": 0,
      "weight_percent_Cu": 0,
      "weight_percent_Ta": 0,
      "weight_percent_Nb": 0,
      "weight_percent_Ni": 11.4,
      "weight_percent_Cr": 17.3,
      "weight_percent_Fe": 65,
      "weight_percent_Mn": 1.5,
      "weight_percent_Mo": 2.5,
      "paper_id": 69,
      "paper_url": null,
      "porosity": null,
      "relative_density": null,
      "comments": null
    },
    "model": "melt_pool.ClassificationRecord",
    "pk": 382
  },
  {
    "fields": {
      "material": "SS316L",
      "process": "PBF",
      "power": 350,
      "velocity": 285.7142857,
      "hatch_spacing": null,
      "energy_density": 250,
      "layer_thickness": 50,
      "beam_diameter": 98,
      "density": 8000,
      "specific_heat_capacity": 500,
      "k": 16.3,
      "melting_temperature": 1415,
      "absorption_coefficient": 1.254485404,
      "minimal_absorptivity": 0.33,
      "melt_pool_shape": "keyhole",
      "spatter": null,
      "weight_percent_Zn": 0,
      "weight_percent_Mg": 0,
      "weight_percent_Si": 0,
      "weight_percent_Al": 0,
      "weight_percent_Sn": 0,
      "weight_percent_Zr": 0,
      "weight_percent_W": 0,
      "weight_percent_Ti": 0,
      "weight_percent_V": 0,
      "weight_percent_Co": 0,
      "weight_percent_Cu": 0,
      "weight_percent_Ta": 0,
      "weight_percent_Nb": 0,
      "weight_percent_Ni": 11.4,
      "weight_percent_Cr": 17.3,
      "weight_percent_Fe": 65,
      "weight_percent_Mn": 1.5,
      "weight_percent_Mo": 2.5,
      "paper_id": 69,
      "paper_url": null,
      "porosity": null,
      "relative_density": null,
      "comments": null
    },
    "model": "melt_pool.ClassificationRecord",
    "pk": 383
  },
  {
    "fields": {
      "material": "SS316L",
      "process": "PBF",
      "power": 450,
      "velocity": 1224.489796,
      "hatch_spacing": null,
      "energy_density": 75,
      "layer_thickness": 50,
      "beam_diameter": 98,
      "density": 8000,
      "specific_heat_capacity": 500,
      "k": 16.3,
      "melting_temperature": 1415,
      "absorption_coefficient": 0.3763767076,
      "minimal_absorptivity": 0.33,
      "melt_pool_shape": "desirable",
      "spatter": null,
      "weight_percent_Zn": 0,
      "weight_percent_Mg": 0,
      "weight_percent_Si": 0,
      "weight_percent_Al": 0,
      "weight_percent_Sn": 0,
      "weight_percent_Zr": 0,
      "weight_percent_W": 0,
      "weight_percent_Ti": 0,
      "weight_percent_V": 0,
      "weight_percent_Co": 0,
      "weight_percent_Cu": 0,
      "weight_percent_Ta": 0,
      "weight_percent_Nb": 0,
      "weight_percent_Ni": 11.4,
      "weight_percent_Cr": 17.3,
      "weight_percent_Fe": 65,
      "weight_percent_Mn": 1.5,
      "weight_percent_Mo": 2.5,
      "paper_id": 69,
      "paper_url": null,
      "porosity": null,
      "relative_density": null,
      "comments": null
    },
    "model": "melt_pool.ClassificationRecord",
    "pk": 384
  },
  {
    "fields": {
      "material": "SS316L",
      "process": "PBF",
      "power": 450,
      "velocity": 734.6938776,
      "hatch_spacing": null,
      "energy_density": 125,
      "layer_thickness": 50,
      "beam_diameter": 98,
      "density": 8000,
      "specific_heat_capacity": 500,
      "k": 16.3,
      "melting_temperature": 1415,
      "absorption_coefficient": 0.6272427022,
      "minimal_absorptivity": 0.33,
      "melt_pool_shape": "desirable",
      "spatter": null,
      "weight_percent_Zn": 0,
      "weight_percent_Mg": 0,
      "weight_percent_Si": 0,
      "weight_percent_Al": 0,
      "weight_percent_Sn": 0,
      "weight_percent_Zr": 0,
      "weight_percent_W": 0,
      "weight_percent_Ti": 0,
      "weight_percent_V": 0,
      "weight_percent_Co": 0,
      "weight_percent_Cu": 0,
      "weight_percent_Ta": 0,
      "weight_percent_Nb": 0,
      "weight_percent_Ni": 11.4,
      "weight_percent_Cr": 17.3,
      "weight_percent_Fe": 65,
      "weight_percent_Mn": 1.5,
      "weight_percent_Mo": 2.5,
      "paper_id": 69,
      "paper_url": null,
      "porosity": null,
      "relative_density": null,
      "comments": null
    },
    "model": "melt_pool.ClassificationRecord",
    "pk": 385
  },
  {
    "fields": {
      "material": "SS316L",
      "process": "PBF",
      "power": 450,
      "velocity": 459.1836735,
      "hatch_spacing": null,
      "energy_density": 200,
      "layer_thickness": 50,
      "beam_diameter": 98,
      "density": 8000,
      "specific_heat_capacity": 500,
      "k": 16.3,
      "melting_temperature": 1415,
      "absorption_coefficient": 1.00361941,
      "minimal_absorptivity": 0.33,
      "melt_pool_shape": "keyhole",
      "spatter": null,
      "weight_percent_Zn": 0,
      "weight_percent_Mg": 0,
      "weight_percent_Si": 0,
      "weight_percent_Al": 0,
      "weight_percent_Sn": 0,
      "weight_percent_Zr": 0,
      "weight_percent_W": 0,
      "weight_percent_Ti": 0,
      "weight_percent_V": 0,
      "weight_percent_Co": 0,
      "weight_percent_Cu": 0,
      "weight_percent_Ta": 0,
      "weight_percent_Nb": 0,
      "weight_percent_Ni": 11.4,
      "weight_percent_Cr": 17.3,
      "weight_percent_Fe": 65,
      "weight_percent_Mn": 1.5,
      "weight_percent_Mo": 2.5,
      "paper_id": 69,
      "paper_url": null,
      "porosity": null,
      "relative_density": null,
      "comments": null
    },
    "model": "melt_pool.ClassificationRecord",
    "pk": 386
  },
  {
    "fields": {
      "material": "SS316L",
      "process": "PBF",
      "power": 450,
      "velocity": 367.3469388,
      "hatch_spacing": null,
      "energy_density": 250,
      "layer_thickness": 50,
      "beam_diameter": 98,
      "density": 8000,
      "specific_heat_capacity": 500,
      "k": 16.3,
      "melting_temperature": 1415,
      "absorption_coefficient": 1.254485404,
      "minimal_absorptivity": 0.33,
      "melt_pool_shape": "keyhole",
      "spatter": null,
      "weight_percent_Zn": 0,
      "weight_percent_Mg": 0,
      "weight_percent_Si": 0,
      "weight_percent_Al": 0,
      "weight_percent_Sn": 0,
      "weight_percent_Zr": 0,
      "weight_percent_W": 0,
      "weight_percent_Ti": 0,
      "weight_percent_V": 0,
      "weight_percent_Co": 0,
      "weight_percent_Cu": 0,
      "weight_percent_Ta": 0,
      "weight_percent_Nb": 0,
      "weight_percent_Ni": 11.4,
      "weight_percent_Cr": 17.3,
      "weight_percent_Fe": 65,
      "weight_percent_Mn": 1.5,
      "weight_percent_Mo": 2.5,
      "paper_id": 69,
      "paper_url": null,
      "porosity": null,
      "relative_density": null,
      "comments": null
    },
    "model": "melt_pool.ClassificationRecord",
    "pk": 387
  },
  {
    "fields": {
      "material": "SS316L",
      "process": "PBF",
      "power": 550,
      "velocity": 1496.598639,
      "hatch_spacing": null,
      "energy_density": 75,
      "layer_thickness": 50,
      "beam_diameter": 98,
      "density": 8000,
      "specific_heat_capacity": 500,
      "k": 16.3,
      "melting_temperature": 1415,
      "absorption_coefficient": 0.3763767076,
      "minimal_absorptivity": 0.33,
      "melt_pool_shape": "desirable",
      "spatter": null,
      "weight_percent_Zn": 0,
      "weight_percent_Mg": 0,
      "weight_percent_Si": 0,
      "weight_percent_Al": 0,
      "weight_percent_Sn": 0,
      "weight_percent_Zr": 0,
      "weight_percent_W": 0,
      "weight_percent_Ti": 0,
      "weight_percent_V": 0,
      "weight_percent_Co": 0,
      "weight_percent_Cu": 0,
      "weight_percent_Ta": 0,
      "weight_percent_Nb": 0,
      "weight_percent_Ni": 11.4,
      "weight_percent_Cr": 17.3,
      "weight_percent_Fe": 65,
      "weight_percent_Mn": 1.5,
      "weight_percent_Mo": 2.5,
      "paper_id": 69,
      "paper_url": null,
      "porosity": null,
      "relative_density": null,
      "comments": null
    },
    "model": "melt_pool.ClassificationRecord",
    "pk": 388
  },
  {
    "fields": {
      "material": "SS316L",
      "process": "PBF",
      "power": 550,
      "velocity": 897.9591837,
      "hatch_spacing": null,
      "energy_density": 125,
      "layer_thickness": 50,
      "beam_diameter": 98,
      "density": 8000,
      "specific_heat_capacity": 500,
      "k": 16.3,
      "melting_temperature": 1415,
      "absorption_coefficient": 0.6272427022,
      "minimal_absorptivity": 0.33,
      "melt_pool_shape": "keyhole",
      "spatter": null,
      "weight_percent_Zn": 0,
      "weight_percent_Mg": 0,
      "weight_percent_Si": 0,
      "weight_percent_Al": 0,
      "weight_percent_Sn": 0,
      "weight_percent_Zr": 0,
      "weight_percent_W": 0,
      "weight_percent_Ti": 0,
      "weight_percent_V": 0,
      "weight_percent_Co": 0,
      "weight_percent_Cu": 0,
      "weight_percent_Ta": 0,
      "weight_percent_Nb": 0,
      "weight_percent_Ni": 11.4,
      "weight_percent_Cr": 17.3,
      "weight_percent_Fe": 65,
      "weight_percent_Mn": 1.5,
      "weight_percent_Mo": 2.5,
      "paper_id": 69,
      "paper_url": null,
      "porosity": null,
      "relative_density": null,
      "comments": null
    },
    "model": "melt_pool.ClassificationRecord",
    "pk": 389
  },
  {
    "fields": {
      "material": "SS316L",
      "process": "PBF",
      "power": 550,
      "velocity": 561.2244898,
      "hatch_spacing": null,
      "energy_density": 200,
      "layer_thickness": 50,
      "beam_diameter": 98,
      "density": 8000,
      "specific_heat_capacity": 500,
      "k": 16.3,
      "melting_temperature": 1415,
      "absorption_coefficient": 1.00361941,
      "minimal_absorptivity": 0.33,
      "melt_pool_shape": "keyhole",
      "spatter": null,
      "weight_percent_Zn": 0,
      "weight_percent_Mg": 0,
      "weight_percent_Si": 0,
      "weight_percent_Al": 0,
      "weight_percent_Sn": 0,
      "weight_percent_Zr": 0,
      "weight_percent_W": 0,
      "weight_percent_Ti": 0,
      "weight_percent_V": 0,
      "weight_percent_Co": 0,
      "weight_percent_Cu": 0,
      "weight_percent_Ta": 0,
      "weight_percent_Nb": 0,
      "weight_percent_Ni": 11.4,
      "weight_percent_Cr": 17.3,
      "weight_percent_Fe": 65,
      "weight_percent_Mn": 1.5,
      "weight_percent_Mo": 2.5,
      "paper_id": 69,
      "paper_url": null,
      "porosity": null,
      "relative_density": null,
      "comments": null
    },
    "model": "melt_pool.ClassificationRecord",
    "pk": 390
  },
  {
    "fields": {
      "material": "SS316L",
      "process": "PBF",
      "power": 550,
      "velocity": 448.9795918,
      "hatch_spacing": null,
      "energy_density": 250,
      "layer_thickness": 50,
      "beam_diameter": 98,
      "density": 8000,
      "specific_heat_capacity": 500,
      "k": 16.3,
      "melting_temperature": 1415,
      "absorption_coefficient": 1.254485404,
      "minimal_absorptivity": 0.33,
      "melt_pool_shape": "keyhole",
      "spatter": null,
      "weight_percent_Zn": 0,
      "weight_percent_Mg": 0,
      "weight_percent_Si": 0,
      "weight_percent_Al": 0,
      "weight_percent_Sn": 0,
      "weight_percent_Zr": 0,
      "weight_percent_W": 0,
      "weight_percent_Ti": 0,
      "weight_percent_V": 0,
      "weight_percent_Co": 0,
      "weight_percent_Cu": 0,
      "weight_percent_Ta": 0,
      "weight_percent_Nb": 0,
      "weight_percent_Ni": 11.4,
      "weight_percent_Cr": 17.3,
      "weight_percent_Fe": 65,
      "weight_percent_Mn": 1.5,
      "weight_percent_Mo": 2.5,
      "paper_id": 69,
      "paper_url": null,
      "porosity": null,
      "relative_density": null,
      "comments": null
    },
    "model": "melt_pool.ClassificationRecord",
    "pk": 391
  },
  {
    "fields": {
      "material": "SS316L",
      "process": "PBF",
      "power": 50,
      "velocity": 71.30124777,
      "hatch_spacing": null,
      "energy_density": 75,
      "layer_thickness": 50,
      "beam_diameter": 187,
      "density": 8000,
      "specific_heat_capacity": 500,
      "k": 16.3,
      "melting_temperature": 1415,
      "absorption_coefficient": 0.1972422226,
      "minimal_absorptivity": 0.33,
      "melt_pool_shape": "LOF",
      "spatter": null,
      "weight_percent_Zn": 0,
      "weight_percent_Mg": 0,
      "weight_percent_Si": 0,
      "weight_percent_Al": 0,
      "weight_percent_Sn": 0,
      "weight_percent_Zr": 0,
      "weight_percent_W": 0,
      "weight_percent_Ti": 0,
      "weight_percent_V": 0,
      "weight_percent_Co": 0,
      "weight_percent_Cu": 0,
      "weight_percent_Ta": 0,
      "weight_percent_Nb": 0,
      "weight_percent_Ni": 11.4,
      "weight_percent_Cr": 17.3,
      "weight_percent_Fe": 65,
      "weight_percent_Mn": 1.5,
      "weight_percent_Mo": 2.5,
      "paper_id": 69,
      "paper_url": null,
      "porosity": null,
      "relative_density": null,
      "comments": null
    },
    "model": "melt_pool.ClassificationRecord",
    "pk": 392
  },
  {
    "fields": {
      "material": "SS316L",
      "process": "PBF",
      "power": 50,
      "velocity": 42.78074866,
