Repository: BaratiLab/AMUI

`?`, `"#DIV/0!"` values in `.csv` have been replaced with `None`.

File: api/melt_pool/fixture/classification.json (part 13 of 15)
[
      "hatch_spacing": null,
      "energy_density": 125,
      "layer_thickness": 50,
      "beam_diameter": 187,
      "density": 8000,
      "specific_heat_capacity": 500,
      "k": 16.3,
      "melting_temperature": 1415,
      "absorption_coefficient": 0.3287370376,
      "minimal_absorptivity": 0.33,
      "melt_pool_shape": "LOF",
      "spatter": null,
      "weight_percent_Zn": 0,
      "weight_percent_Mg": 0,
      "weight_percent_Si": 0,
      "weight_percent_Al": 0,
      "weight_percent_Sn": 0,
      "weight_percent_Zr": 0,
      "weight_percent_W": 0,
      "weight_percent_Ti": 0,
      "weight_percent_V": 0,
      "weight_percent_Co": 0,
      "weight_percent_Cu": 0,
      "weight_percent_Ta": 0,
      "weight_percent_Nb": 0,
      "weight_percent_Ni": 11.4,
      "weight_percent_Cr": 17.3,
      "weight_percent_Fe": 65,
      "weight_percent_Mn": 1.5,
      "weight_percent_Mo": 2.5,
      "paper_id": 69,
      "paper_url": null,
      "porosity": null,
      "relative_density": null,
      "comments": null
    },
    "model": "melt_pool.ClassificationRecord",
    "pk": 393
  },
  {
    "fields": {
      "material": "SS316L",
      "process": "PBF",
      "power": 50,
      "velocity": 26.73796791,
      "hatch_spacing": null,
      "energy_density": 200,
      "layer_thickness": 50,
      "beam_diameter": 187,
      "density": 8000,
      "specific_heat_capacity": 500,
      "k": 16.3,
      "melting_temperature": 1415,
      "absorption_coefficient": 0.5259792601,
      "minimal_absorptivity": 0.33,
      "melt_pool_shape": "LOF",
      "spatter": null,
      "weight_percent_Zn": 0,
      "weight_percent_Mg": 0,
      "weight_percent_Si": 0,
      "weight_percent_Al": 0,
      "weight_percent_Sn": 0,
      "weight_percent_Zr": 0,
      "weight_percent_W": 0,
      "weight_percent_Ti": 0,
      "weight_percent_V": 0,
      "weight_percent_Co": 0,
      "weight_percent_Cu": 0,
      "weight_percent_Ta": 0,
      "weight_percent_Nb": 0,
      "weight_percent_Ni": 11.4,
      "weight_percent_Cr": 17.3,
      "weight_percent_Fe": 65,
      "weight_percent_Mn": 1.5,
      "weight_percent_Mo": 2.5,
      "paper_id": 69,
      "paper_url": null,
      "porosity": null,
      "relative_density": null,
      "comments": null
    },
    "model": "melt_pool.ClassificationRecord",
    "pk": 394
  },
  {
    "fields": {
      "material": "SS316L",
      "process": "PBF",
      "power": 50,
      "velocity": 21.39037433,
      "hatch_spacing": null,
      "energy_density": 250,
      "layer_thickness": 50,
      "beam_diameter": 187,
      "density": 8000,
      "specific_heat_capacity": 500,
      "k": 16.3,
      "melting_temperature": 1415,
      "absorption_coefficient": 0.6573963596,
      "minimal_absorptivity": 0.33,
      "melt_pool_shape": "desirable",
      "spatter": null,
      "weight_percent_Zn": 0,
      "weight_percent_Mg": 0,
      "weight_percent_Si": 0,
      "weight_percent_Al": 0,
      "weight_percent_Sn": 0,
      "weight_percent_Zr": 0,
      "weight_percent_W": 0,
      "weight_percent_Ti": 0,
      "weight_percent_V": 0,
      "weight_percent_Co": 0,
      "weight_percent_Cu": 0,
      "weight_percent_Ta": 0,
      "weight_percent_Nb": 0,
      "weight_percent_Ni": 11.4,
      "weight_percent_Cr": 17.3,
      "weight_percent_Fe": 65,
      "weight_percent_Mn": 1.5,
      "weight_percent_Mo": 2.5,
      "paper_id": 69,
      "paper_url": null,
      "porosity": null,
      "relative_density": null,
      "comments": null
    },
    "model": "melt_pool.ClassificationRecord",
    "pk": 395
  },
  {
    "fields": {
      "material": "SS316L",
      "process": "PBF",
      "power": 150,
      "velocity": 213.9037433,
      "hatch_spacing": null,
      "energy_density": 75,
      "layer_thickness": 50,
      "beam_diameter": 187,
      "density": 8000,
      "specific_heat_capacity": 500,
      "k": 16.3,
      "melting_temperature": 1415,
      "absorption_coefficient": 0.1972422226,
      "minimal_absorptivity": 0.33,
      "melt_pool_shape": "LOF",
      "spatter": null,
      "weight_percent_Zn": 0,
      "weight_percent_Mg": 0,
      "weight_percent_Si": 0,
      "weight_percent_Al": 0,
      "weight_percent_Sn": 0,
      "weight_percent_Zr": 0,
      "weight_percent_W": 0,
      "weight_percent_Ti": 0,
      "weight_percent_V": 0,
      "weight_percent_Co": 0,
      "weight_percent_Cu": 0,
      "weight_percent_Ta": 0,
      "weight_percent_Nb": 0,
      "weight_percent_Ni": 11.4,
      "weight_percent_Cr": 17.3,
      "weight_percent_Fe": 65,
      "weight_percent_Mn": 1.5,
      "weight_percent_Mo": 2.5,
      "paper_id": 69,
      "paper_url": null,
      "porosity": null,
      "relative_density": null,
      "comments": null
    },
    "model": "melt_pool.ClassificationRecord",
    "pk": 396
  },
  {
    "fields": {
      "material": "SS316L",
      "process": "PBF",
      "power": 150,
      "velocity": 128.342246,
      "hatch_spacing": null,
      "energy_density": 125,
      "layer_thickness": 50,
      "beam_diameter": 187,
      "density": 8000,
      "specific_heat_capacity": 500,
      "k": 16.3,
      "melting_temperature": 1415,
      "absorption_coefficient": 0.3287370376,
      "minimal_absorptivity": 0.33,
      "melt_pool_shape": "LOF",
      "spatter": null,
      "weight_percent_Zn": 0,
      "weight_percent_Mg": 0,
      "weight_percent_Si": 0,
      "weight_percent_Al": 0,
      "weight_percent_Sn": 0,
      "weight_percent_Zr": 0,
      "weight_percent_W": 0,
      "weight_percent_Ti": 0,
      "weight_percent_V": 0,
      "weight_percent_Co": 0,
      "weight_percent_Cu": 0,
      "weight_percent_Ta": 0,
      "weight_percent_Nb": 0,
      "weight_percent_Ni": 11.4,
      "weight_percent_Cr": 17.3,
      "weight_percent_Fe": 65,
      "weight_percent_Mn": 1.5,
      "weight_percent_Mo": 2.5,
      "paper_id": 69,
      "paper_url": null,
      "porosity": null,
      "relative_density": null,
      "comments": null
    },
    "model": "melt_pool.ClassificationRecord",
    "pk": 397
  },
  {
    "fields": {
      "material": "SS316L",
      "process": "PBF",
      "power": 150,
      "velocity": 80.21390374,
      "hatch_spacing": null,
      "energy_density": 200,
      "layer_thickness": 50,
      "beam_diameter": 187,
      "density": 8000,
      "specific_heat_capacity": 500,
      "k": 16.3,
      "melting_temperature": 1415,
      "absorption_coefficient": 0.5259792601,
      "minimal_absorptivity": 0.33,
      "melt_pool_shape": "desirable",
      "spatter": null,
      "weight_percent_Zn": 0,
      "weight_percent_Mg": 0,
      "weight_percent_Si": 0,
      "weight_percent_Al": 0,
      "weight_percent_Sn": 0,
      "weight_percent_Zr": 0,
      "weight_percent_W": 0,
      "weight_percent_Ti": 0,
      "weight_percent_V": 0,
      "weight_percent_Co": 0,
      "weight_percent_Cu": 0,
      "weight_percent_Ta": 0,
      "weight_percent_Nb": 0,
      "weight_percent_Ni": 11.4,
      "weight_percent_Cr": 17.3,
      "weight_percent_Fe": 65,
      "weight_percent_Mn": 1.5,
      "weight_percent_Mo": 2.5,
      "paper_id": 69,
      "paper_url": null,
      "porosity": null,
      "relative_density": null,
      "comments": null
    },
    "model": "melt_pool.ClassificationRecord",
    "pk": 398
  },
  {
    "fields": {
      "material": "SS316L",
      "process": "PBF",
      "power": 150,
      "velocity": 64.17112299,
      "hatch_spacing": null,
      "energy_density": 250,
      "layer_thickness": 50,
      "beam_diameter": 187,
      "density": 8000,
      "specific_heat_capacity": 500,
      "k": 16.3,
      "melting_temperature": 1415,
      "absorption_coefficient": 0.6573963596,
      "minimal_absorptivity": 0.33,
      "melt_pool_shape": "desirable",
      "spatter": null,
      "weight_percent_Zn": 0,
      "weight_percent_Mg": 0,
      "weight_percent_Si": 0,
      "weight_percent_Al": 0,
      "weight_percent_Sn": 0,
      "weight_percent_Zr": 0,
      "weight_percent_W": 0,
      "weight_percent_Ti": 0,
      "weight_percent_V": 0,
      "weight_percent_Co": 0,
      "weight_percent_Cu": 0,
      "weight_percent_Ta": 0,
      "weight_percent_Nb": 0,
      "weight_percent_Ni": 11.4,
      "weight_percent_Cr": 17.3,
      "weight_percent_Fe": 65,
      "weight_percent_Mn": 1.5,
      "weight_percent_Mo": 2.5,
      "paper_id": 69,
      "paper_url": null,
      "porosity": null,
      "relative_density": null,
      "comments": null
    },
    "model": "melt_pool.ClassificationRecord",
    "pk": 399
  },
  {
    "fields": {
      "material": "SS316L",
      "process": "PBF",
      "power": 250,
      "velocity": 356.5062389,
      "hatch_spacing": null,
      "energy_density": 75,
      "layer_thickness": 50,
      "beam_diameter": 187,
      "density": 8000,
      "specific_heat_capacity": 500,
      "k": 16.3,
      "melting_temperature": 1415,
      "absorption_coefficient": 0.1972422226,
      "minimal_absorptivity": 0.33,
      "melt_pool_shape": "LOF",
      "spatter": null,
      "weight_percent_Zn": 0,
      "weight_percent_Mg": 0,
      "weight_percent_Si": 0,
      "weight_percent_Al": 0,
      "weight_percent_Sn": 0,
      "weight_percent_Zr": 0,
      "weight_percent_W": 0,
      "weight_percent_Ti": 0,
      "weight_percent_V": 0,
      "weight_percent_Co": 0,
      "weight_percent_Cu": 0,
      "weight_percent_Ta": 0,
      "weight_percent_Nb": 0,
      "weight_percent_Ni": 11.4,
      "weight_percent_Cr": 17.3,
      "weight_percent_Fe": 65,
      "weight_percent_Mn": 1.5,
      "weight_percent_Mo": 2.5,
      "paper_id": 69,
      "paper_url": null,
      "porosity": null,
      "relative_density": null,
      "comments": null
    },
    "model": "melt_pool.ClassificationRecord",
    "pk": 400
  },
  {
    "fields": {
      "material": "SS316L",
      "process": "PBF",
      "power": 250,
      "velocity": 213.9037433,
      "hatch_spacing": null,
      "energy_density": 125,
      "layer_thickness": 50,
      "beam_diameter": 187,
      "density": 8000,
      "specific_heat_capacity": 500,
      "k": 16.3,
      "melting_temperature": 1415,
      "absorption_coefficient": 0.3287370376,
      "minimal_absorptivity": 0.33,
      "melt_pool_shape": "LOF",
      "spatter": null,
      "weight_percent_Zn": 0,
      "weight_percent_Mg": 0,
      "weight_percent_Si": 0,
      "weight_percent_Al": 0,
      "weight_percent_Sn": 0,
      "weight_percent_Zr": 0,
      "weight_percent_W": 0,
      "weight_percent_Ti": 0,
      "weight_percent_V": 0,
      "weight_percent_Co": 0,
      "weight_percent_Cu": 0,
      "weight_percent_Ta": 0,
      "weight_percent_Nb": 0,
      "weight_percent_Ni": 11.4,
      "weight_percent_Cr": 17.3,
      "weight_percent_Fe": 65,
      "weight_percent_Mn": 1.5,
      "weight_percent_Mo": 2.5,
      "paper_id": 69,
      "paper_url": null,
      "porosity": null,
      "relative_density": null,
      "comments": null
    },
    "model": "melt_pool.ClassificationRecord",
    "pk": 401
  },
  {
    "fields": {
      "material": "SS316L",
      "process": "PBF",
      "power": 250,
      "velocity": 133.6898396,
      "hatch_spacing": null,
      "energy_density": 200,
      "layer_thickness": 50,
      "beam_diameter": 187,
      "density": 8000,
      "specific_heat_capacity": 500,
      "k": 16.3,
      "melting_temperature": 1415,
      "absorption_coefficient": 0.5259792601,
      "minimal_absorptivity": 0.33,
      "melt_pool_shape": "desirable",
      "spatter": null,
      "weight_percent_Zn": 0,
      "weight_percent_Mg": 0,
      "weight_percent_Si": 0,
      "weight_percent_Al": 0,
      "weight_percent_Sn": 0,
      "weight_percent_Zr": 0,
      "weight_percent_W": 0,
      "weight_percent_Ti": 0,
      "weight_percent_V": 0,
      "weight_percent_Co": 0,
      "weight_percent_Cu": 0,
      "weight_percent_Ta": 0,
      "weight_percent_Nb": 0,
      "weight_percent_Ni": 11.4,
      "weight_percent_Cr": 17.3,
      "weight_percent_Fe": 65,
      "weight_percent_Mn": 1.5,
      "weight_percent_Mo": 2.5,
      "paper_id": 69,
      "paper_url": null,
      "porosity": null,
      "relative_density": null,
      "comments": null
    },
    "model": "melt_pool.ClassificationRecord",
    "pk": 402
  },
  {
    "fields": {
      "material": "SS316L",
      "process": "PBF",
      "power": 250,
      "velocity": 106.9518717,
      "hatch_spacing": null,
      "energy_density": 250,
      "layer_thickness": 50,
      "beam_diameter": 187,
      "density": 8000,
      "specific_heat_capacity": 500,
      "k": 16.3,
      "melting_temperature": 1415,
      "absorption_coefficient": 0.6573963596,
      "minimal_absorptivity": 0.33,
      "melt_pool_shape": "desirable",
      "spatter": null,
      "weight_percent_Zn": 0,
      "weight_percent_Mg": 0,
      "weight_percent_Si": 0,
      "weight_percent_Al": 0,
      "weight_percent_Sn": 0,
      "weight_percent_Zr": 0,
      "weight_percent_W": 0,
      "weight_percent_Ti": 0,
      "weight_percent_V": 0,
      "weight_percent_Co": 0,
      "weight_percent_Cu": 0,
      "weight_percent_Ta": 0,
      "weight_percent_Nb": 0,
      "weight_percent_Ni": 11.4,
      "weight_percent_Cr": 17.3,
      "weight_percent_Fe": 65,
      "weight_percent_Mn": 1.5,
      "weight_percent_Mo": 2.5,
      "paper_id": 69,
      "paper_url": null,
      "porosity": null,
      "relative_density": null,
      "comments": null
    },
    "model": "melt_pool.ClassificationRecord",
    "pk": 403
  },
  {
    "fields": {
      "material": "SS316L",
      "process": "PBF",
      "power": 350,
      "velocity": 499.1087344,
      "hatch_spacing": null,
      "energy_density": 75,
      "layer_thickness": 50,
      "beam_diameter": 187,
      "density": 8000,
      "specific_heat_capacity": 500,
      "k": 16.3,
      "melting_temperature": 1415,
      "absorption_coefficient": 0.1972422226,
      "minimal_absorptivity": 0.33,
      "melt_pool_shape": "LOF",
      "spatter": null,
      "weight_percent_Zn": 0,
      "weight_percent_Mg": 0,
      "weight_percent_Si": 0,
      "weight_percent_Al": 0,
      "weight_percent_Sn": 0,
      "weight_percent_Zr": 0,
      "weight_percent_W": 0,
      "weight_percent_Ti": 0,
      "weight_percent_V": 0,
      "weight_percent_Co": 0,
      "weight_percent_Cu": 0,
      "weight_percent_Ta": 0,
      "weight_percent_Nb": 0,
      "weight_percent_Ni": 11.4,
      "weight_percent_Cr": 17.3,
      "weight_percent_Fe": 65,
      "weight_percent_Mn": 1.5,
      "weight_percent_Mo": 2.5,
      "paper_id": 69,
      "paper_url": null,
      "porosity": null,
      "relative_density": null,
      "comments": null
    },
    "model": "melt_pool.ClassificationRecord",
    "pk": 404
  },
  {
    "fields": {
      "material": "SS316L",
      "process": "PBF",
      "power": 350,
      "velocity": 299.4652406,
      "hatch_spacing": null,
      "energy_density": 125,
      "layer_thickness": 50,
      "beam_diameter": 187,
      "density": 8000,
      "specific_heat_capacity": 500,
      "k": 16.3,
      "melting_temperature": 1415,
      "absorption_coefficient": 0.3287370376,
      "minimal_absorptivity": 0.33,
      "melt_pool_shape": "desirable",
      "spatter": null,
      "weight_percent_Zn": 0,
      "weight_percent_Mg": 0,
      "weight_percent_Si": 0,
      "weight_percent_Al": 0,
      "weight_percent_Sn": 0,
      "weight_percent_Zr": 0,
      "weight_percent_W": 0,
      "weight_percent_Ti": 0,
      "weight_percent_V": 0,
      "weight_percent_Co": 0,
      "weight_percent_Cu": 0,
      "weight_percent_Ta": 0,
      "weight_percent_Nb": 0,
      "weight_percent_Ni": 11.4,
      "weight_percent_Cr": 17.3,
      "weight_percent_Fe": 65,
      "weight_percent_Mn": 1.5,
      "weight_percent_Mo": 2.5,
      "paper_id": 69,
      "paper_url": null,
      "porosity": null,
      "relative_density": null,
      "comments": null
    },
    "model": "melt_pool.ClassificationRecord",
    "pk": 405
  },
  {
    "fields": {
      "material": "SS316L",
      "process": "PBF",
      "power": 350,
      "velocity": 187.1657754,
      "hatch_spacing": null,
      "energy_density": 200,
      "layer_thickness": 50,
      "beam_diameter": 187,
      "density": 8000,
      "specific_heat_capacity": 500,
      "k": 16.3,
      "melting_temperature": 1415,
      "absorption_coefficient": 0.5259792601,
      "minimal_absorptivity": 0.33,
      "melt_pool_shape": "desirable",
      "spatter": null,
      "weight_percent_Zn": 0,
      "weight_percent_Mg": 0,
      "weight_percent_Si": 0,
      "weight_percent_Al": 0,
      "weight_percent_Sn": 0,
      "weight_percent_Zr": 0,
      "weight_percent_W": 0,
      "weight_percent_Ti": 0,
      "weight_percent_V": 0,
      "weight_percent_Co": 0,
      "weight_percent_Cu": 0,
      "weight_percent_Ta": 0,
      "weight_percent_Nb": 0,
      "weight_percent_Ni": 11.4,
      "weight_percent_Cr": 17.3,
      "weight_percent_Fe": 65,
      "weight_percent_Mn": 1.5,
      "weight_percent_Mo": 2.5,
      "paper_id": 69,
      "paper_url": null,
      "porosity": null,
      "relative_density": null,
      "comments": null
    },
    "model": "melt_pool.ClassificationRecord",
    "pk": 406
  },
  {
    "fields": {
      "material": "SS316L",
      "process": "PBF",
      "power": 350,
      "velocity": 149.7326203,
      "hatch_spacing": null,
      "energy_density": 250,
      "layer_thickness": 50,
      "beam_diameter": 187,
      "density": 8000,
      "specific_heat_capacity": 500,
      "k": 16.3,
      "melting_temperature": 1415,
      "absorption_coefficient": 0.6573963596,
      "minimal_absorptivity": 0.33,
      "melt_pool_shape": "desirable",
      "spatter": null,
      "weight_percent_Zn": 0,
      "weight_percent_Mg": 0,
      "weight_percent_Si": 0,
      "weight_percent_Al": 0,
      "weight_percent_Sn": 0,
      "weight_percent_Zr": 0,
      "weight_percent_W": 0,
      "weight_percent_Ti": 0,
      "weight_percent_V": 0,
      "weight_percent_Co": 0,
      "weight_percent_Cu": 0,
      "weight_percent_Ta": 0,
      "weight_percent_Nb": 0,
      "weight_percent_Ni": 11.4,
      "weight_percent_Cr": 17.3,
      "weight_percent_Fe": 65,
      "weight_percent_Mn": 1.5,
      "weight_percent_Mo": 2.5,
      "paper_id": 69,
      "paper_url": null,
      "porosity": null,
      "relative_density": null,
      "comments": null
    },
    "model": "melt_pool.ClassificationRecord",
    "pk": 407
  },
  {
    "fields": {
      "material": "SS316L",
      "process": "PBF",
      "power": 450,
      "velocity": 641.7112299,
      "hatch_spacing": null,
      "energy_density": 75,
      "layer_thickness": 50,
      "beam_diameter": 187,
      "density": 8000,
      "specific_heat_capacity": 500,
      "k": 16.3,
      "melting_temperature": 1415,
      "absorption_coefficient": 0.1972422226,
      "minimal_absorptivity": 0.33,
      "melt_pool_shape": "LOF",
      "spatter": null,
      "weight_percent_Zn": 0,
      "weight_percent_Mg": 0,
      "weight_percent_Si": 0,
      "weight_percent_Al": 0,
      "weight_percent_Sn": 0,
      "weight_percent_Zr": 0,
      "weight_percent_W": 0,
      "weight_percent_Ti": 0,
      "weight_percent_V": 0,
      "weight_percent_Co": 0,
      "weight_percent_Cu": 0,
      "weight_percent_Ta": 0,
      "weight_percent_Nb": 0,
      "weight_percent_Ni": 11.4,
      "weight_percent_Cr": 17.3,
      "weight_percent_Fe": 65,
      "weight_percent_Mn": 1.5,
      "weight_percent_Mo": 2.5,
      "paper_id": 69,
      "paper_url": null,
      "porosity": null,
      "relative_density": null,
      "comments": null
    },
    "model": "melt_pool.ClassificationRecord",
    "pk": 408
  },
  {
    "fields": {
      "material": "SS316L",
      "process": "PBF",
      "power": 450,
      "velocity": 385.026738,
      "hatch_spacing": null,
      "energy_density": 125,
      "layer_thickness": 50,
      "beam_diameter": 187,
      "density": 8000,
      "specific_heat_capacity": 500,
      "k": 16.3,
      "melting_temperature": 1415,
      "absorption_coefficient": 0.3287370376,
      "minimal_absorptivity": 0.33,
      "melt_pool_shape": "desirable",
      "spatter": null,
      "weight_percent_Zn": 0,
      "weight_percent_Mg": 0,
      "weight_percent_Si": 0,
      "weight_percent_Al": 0,
      "weight_percent_Sn": 0,
      "weight_percent_Zr": 0,
      "weight_percent_W": 0,
      "weight_percent_Ti": 0,
      "weight_percent_V": 0,
      "weight_percent_Co": 0,
      "weight_percent_Cu": 0,
      "weight_percent_Ta": 0,
      "weight_percent_Nb": 0,
      "weight_percent_Ni": 11.4,
      "weight_percent_Cr": 17.3,
      "weight_percent_Fe": 65,
      "weight_percent_Mn": 1.5,
      "weight_percent_Mo": 2.5,
      "paper_id": 69,
      "paper_url": null,
      "porosity": null,
      "relative_density": null,
      "comments": null
    },
    "model": "melt_pool.ClassificationRecord",
    "pk": 409
  },
  {
    "fields": {
      "material": "SS316L",
      "process": "PBF",
      "power": 450,
      "velocity": 240.6417112,
      "hatch_spacing": null,
      "energy_density": 200,
      "layer_thickness": 50,
      "beam_diameter": 187,
      "density": 8000,
      "specific_heat_capacity": 500,
      "k": 16.3,
      "melting_temperature": 1415,
      "absorption_coefficient": 0.5259792601,
      "minimal_absorptivity": 0.33,
      "melt_pool_shape": "desirable",
      "spatter": null,
      "weight_percent_Zn": 0,
      "weight_percent_Mg": 0,
      "weight_percent_Si": 0,
      "weight_percent_Al": 0,
      "weight_percent_Sn": 0,
      "weight_percent_Zr": 0,
      "weight_percent_W": 0,
      "weight_percent_Ti": 0,
      "weight_percent_V": 0,
      "weight_percent_Co": 0,
      "weight_percent_Cu": 0,
      "weight_percent_Ta": 0,
      "weight_percent_Nb": 0,
      "weight_percent_Ni": 11.4,
      "weight_percent_Cr": 17.3,
      "weight_percent_Fe": 65,
      "weight_percent_Mn": 1.5,
      "weight_percent_Mo": 2.5,
      "paper_id": 69,
      "paper_url": null,
      "porosity": null,
      "relative_density": null,
      "comments": null
    },
    "model": "melt_pool.ClassificationRecord",
    "pk": 410
  },
  {
    "fields": {
      "material": "SS316L",
      "process": "PBF",
      "power": 450,
      "velocity": 192.513369,
      "hatch_spacing": null,
      "energy_density": 250,
      "layer_thickness": 50,
      "beam_diameter": 187,
      "density": 8000,
      "specific_heat_capacity": 500,
      "k": 16.3,
      "melting_temperature": 1415,
      "absorption_coefficient": 0.6573963596,
      "minimal_absorptivity": 0.33,
      "melt_pool_shape": "desirable",
      "spatter": null,
      "weight_percent_Zn": 0,
      "weight_percent_Mg": 0,
      "weight_percent_Si": 0,
      "weight_percent_Al": 0,
      "weight_percent_Sn": 0,
      "weight_percent_Zr": 0,
      "weight_percent_W": 0,
      "weight_percent_Ti": 0,
      "weight_percent_V": 0,
      "weight_percent_Co": 0,
      "weight_percent_Cu": 0,
      "weight_percent_Ta": 0,
      "weight_percent_Nb": 0,
      "weight_percent_Ni": 11.4,
      "weight_percent_Cr": 17.3,
      "weight_percent_Fe": 65,
      "weight_percent_Mn": 1.5,
      "weight_percent_Mo": 2.5,
      "paper_id": 69,
      "paper_url": null,
      "porosity": null,
      "relative_density": null,
      "comments": null
    },
    "model": "melt_pool.ClassificationRecord",
    "pk": 411
  },
  {
    "fields": {
      "material": "SS316L",
      "process": "PBF",
      "power": 550,
      "velocity": 784.3137255,
      "hatch_spacing": null,
      "energy_density": 75,
      "layer_thickness": 50,
      "beam_diameter": 187,
      "density": 8000,
      "specific_heat_capacity": 500,
      "k": 16.3,
      "melting_temperature": 1415,
      "absorption_coefficient": 0.1972422226,
      "minimal_absorptivity": 0.33,
      "melt_pool_shape": "desirable",
      "spatter": null,
      "weight_percent_Zn": 0,
      "weight_percent_Mg": 0,
      "weight_percent_Si": 0,
      "weight_percent_Al": 0,
      "weight_percent_Sn": 0,
      "weight_percent_Zr": 0,
      "weight_percent_W": 0,
      "weight_percent_Ti": 0,
      "weight_percent_V": 0,
      "weight_percent_Co": 0,
      "weight_percent_Cu": 0,
      "weight_percent_Ta": 0,
      "weight_percent_Nb": 0,
      "weight_percent_Ni": 11.4,
      "weight_percent_Cr": 17.3,
      "weight_percent_Fe": 65,
      "weight_percent_Mn": 1.5,
      "weight_percent_Mo": 2.5,
      "paper_id": 69,
      "paper_url": null,
      "porosity": null,
      "relative_density": null,
      "comments": null
    },
    "model": "melt_pool.ClassificationRecord",
    "pk": 412
  },
  {
    "fields": {
      "material": "SS316L",
      "process": "PBF",
      "power": 550,
      "velocity": 470.5882353,
      "hatch_spacing": null,
      "energy_density": 125,
      "layer_thickness": 50,
      "beam_diameter": 187,
      "density": 8000,
      "specific_heat_capacity": 500,
      "k": 16.3,
      "melting_temperature": 1415,
      "absorption_coefficient": 0.3287370376,
      "minimal_absorptivity": 0.33,
      "melt_pool_shape": "desirable",
      "spatter": null,
      "weight_percent_Zn": 0,
      "weight_percent_Mg": 0,
      "weight_percent_Si": 0,
      "weight_percent_Al": 0,
      "weight_percent_Sn": 0,
      "weight_percent_Zr": 0,
      "weight_percent_W": 0,
      "weight_percent_Ti": 0,
      "weight_percent_V": 0,
      "weight_percent_Co": 0,
      "weight_percent_Cu": 0,
      "weight_percent_Ta": 0,
      "weight_percent_Nb": 0,
      "weight_percent_Ni": 11.4,
      "weight_percent_Cr": 17.3,
      "weight_percent_Fe": 65,
      "weight_percent_Mn": 1.5,
      "weight_percent_Mo": 2.5,
      "paper_id": 69,
      "paper_url": null,
      "porosity": null,
      "relative_density": null,
      "comments": null
    },
    "model": "melt_pool.ClassificationRecord",
    "pk": 413
  },
  {
    "fields": {
      "material": "SS316L",
      "process": "PBF",
      "power": 550,
      "velocity": 294.1176471,
      "hatch_spacing": null,
      "energy_density": 200,
      "layer_thickness": 50,
      "beam_diameter": 187,
      "density": 8000,
      "specific_heat_capacity": 500,
      "k": 16.3,
      "melting_temperature": 1415,
      "absorption_coefficient": 0.5259792601,
      "minimal_absorptivity": 0.33,
      "melt_pool_shape": "desirable",
      "spatter": null,
      "weight_percent_Zn": 0,
      "weight_percent_Mg": 0,
      "weight_percent_Si": 0,
      "weight_percent_Al": 0,
      "weight_percent_Sn": 0,
      "weight_percent_Zr": 0,
      "weight_percent_W": 0,
      "weight_percent_Ti": 0,
      "weight_percent_V": 0,
      "weight_percent_Co": 0,
      "weight_percent_Cu": 0,
      "weight_percent_Ta": 0,
      "weight_percent_Nb": 0,
      "weight_percent_Ni": 11.4,
      "weight_percent_Cr": 17.3,
      "weight_percent_Fe": 65,
      "weight_percent_Mn": 1.5,
      "weight_percent_Mo": 2.5,
      "paper_id": 69,
      "paper_url": null,
      "porosity": null,
      "relative_density": null,
      "comments": null
    },
    "model": "melt_pool.ClassificationRecord",
    "pk": 414
  },
  {
    "fields": {
      "material": "SS316L",
      "process": "PBF",
      "power": 550,
      "velocity": 235.2941176,
      "hatch_spacing": null,
      "energy_density": 250,
      "layer_thickness": 50,
      "beam_diameter": 187,
      "density": 8000,
      "specific_heat_capacity": 500,
      "k": 16.3,
      "melting_temperature": 1415,
      "absorption_coefficient": 0.6573963596,
      "minimal_absorptivity": 0.33,
      "melt_pool_shape": "desirable",
      "spatter": null,
      "weight_percent_Zn": 0,
      "weight_percent_Mg": 0,
      "weight_percent_Si": 0,
      "weight_percent_Al": 0,
      "weight_percent_Sn": 0,
      "weight_percent_Zr": 0,
      "weight_percent_W": 0,
      "weight_percent_Ti": 0,
      "weight_percent_V": 0,
      "weight_percent_Co": 0,
      "weight_percent_Cu": 0,
      "weight_percent_Ta": 0,
      "weight_percent_Nb": 0,
      "weight_percent_Ni": 11.4,
      "weight_percent_Cr": 17.3,
      "weight_percent_Fe": 65,
      "weight_percent_Mn": 1.5,
      "weight_percent_Mo": 2.5,
      "paper_id": 69,
      "paper_url": null,
      "porosity": null,
      "relative_density": null,
      "comments": null
    },
    "model": "melt_pool.ClassificationRecord",
    "pk": 415
  },
  {
    "fields": {
      "material": "SS316L",
      "process": "PBF",
      "power": 50,
      "velocity": 53.76344086,
      "hatch_spacing": null,
      "energy_density": 75,
      "layer_thickness": 50,
      "beam_diameter": 248,
      "density": 8000,
      "specific_heat_capacity": 500,
      "k": 16.3,
      "melting_temperature": 1415,
      "absorption_coefficient": 0.1487476808,
      "minimal_absorptivity": 0.33,
      "melt_pool_shape": "LOF",
      "spatter": null,
      "weight_percent_Zn": 0,
      "weight_percent_Mg": 0,
      "weight_percent_Si": 0,
      "weight_percent_Al": 0,
      "weight_percent_Sn": 0,
      "weight_percent_Zr": 0,
      "weight_percent_W": 0,
      "weight_percent_Ti": 0,
      "weight_percent_V": 0,
      "weight_percent_Co": 0,
      "weight_percent_Cu": 0,
      "weight_percent_Ta": 0,
      "weight_percent_Nb": 0,
      "weight_percent_Ni": 11.4,
      "weight_percent_Cr": 17.3,
      "weight_percent_Fe": 65,
      "weight_percent_Mn": 1.5,
      "weight_percent_Mo": 2.5,
      "paper_id": 69,
      "paper_url": null,
      "porosity": null,
      "relative_density": null,
      "comments": null
    },
    "model": "melt_pool.ClassificationRecord",
    "pk": 416
  },
  {
    "fields": {
      "material": "SS316L",
      "process": "PBF",
      "power": 50,
      "velocity": 32.25806452,
      "hatch_spacing": null,
      "energy_density": 125,
      "layer_thickness": 50,
      "beam_diameter": 248,
      "density": 8000,
      "specific_heat_capacity": 500,
      "k": 16.3,
      "melting_temperature": 1415,
      "absorption_coefficient": 0.2478350858,
      "minimal_absorptivity": 0.33,
      "melt_pool_shape": "LOF",
      "spatter": null,
      "weight_percent_Zn": 0,
      "weight_percent_Mg": 0,
      "weight_percent_Si": 0,
      "weight_percent_Al": 0,
      "weight_percent_Sn": 0,
      "weight_percent_Zr": 0,
      "weight_percent_W": 0,
      "weight_percent_Ti": 0,
      "weight_percent_V": 0,
      "weight_percent_Co": 0,
      "weight_percent_Cu": 0,
      "weight_percent_Ta": 0,
      "weight_percent_Nb": 0,
      "weight_percent_Ni": 11.4,
      "weight_percent_Cr": 17.3,
      "weight_percent_Fe": 65,
      "weight_percent_Mn": 1.5,
      "weight_percent_Mo": 2.5,
      "paper_id": 69,
      "paper_url": null,
      "porosity": null,
      "relative_density": null,
      "comments": null
    },
    "model": "melt_pool.ClassificationRecord",
    "pk": 417
  },
  {
    "fields": {
      "material": "SS316L",
      "process": "PBF",
      "power": 50,
      "velocity": 20.16129032,
      "hatch_spacing": null,
      "energy_density": 200,
      "layer_thickness": 50,
      "beam_diameter": 248,
      "density": 8000,
      "specific_heat_capacity": 500,
      "k": 16.3,
      "melting_temperature": 1415,
      "absorption_coefficient": 0.3965827666,
      "minimal_absorptivity": 0.33,
      "melt_pool_shape": "LOF",
      "spatter": null,
      "weight_percent_Zn": 0,
      "weight_percent_Mg": 0,
      "weight_percent_Si": 0,
      "weight_percent_Al": 0,
      "weight_percent_Sn": 0,
      "weight_percent_Zr": 0,
      "weight_percent_W": 0,
      "weight_percent_Ti": 0,
      "weight_percent_V": 0,
      "weight_percent_Co": 0,
      "weight_percent_Cu": 0,
      "weight_percent_Ta": 0,
      "weight_percent_Nb": 0,
      "weight_percent_Ni": 11.4,
      "weight_percent_Cr": 17.3,
      "weight_percent_Fe": 65,
      "weight_percent_Mn": 1.5,
      "weight_percent_Mo": 2.5,
      "paper_id": 69,
      "paper_url": null,
      "porosity": null,
      "relative_density": null,
      "comments": null
    },
    "model": "melt_pool.ClassificationRecord",
    "pk": 418
  },
  {
    "fields": {
      "material": "SS316L",
      "process": "PBF",
      "power": 50,
      "velocity": 16.12903226,
      "hatch_spacing": null,
      "energy_density": 250,
      "layer_thickness": 50,
      "beam_diameter": 248,
      "density": 8000,
      "specific_heat_capacity": 500,
      "k": 16.3,
      "melting_temperature": 1415,
      "absorption_coefficient": 0.4957478872,
      "minimal_absorptivity": 0.33,
      "melt_pool_shape": "LOF",
      "spatter": null,
      "weight_percent_Zn": 0,
      "weight_percent_Mg": 0,
      "weight_percent_Si": 0,
      "weight_percent_Al": 0,
      "weight_percent_Sn": 0,
      "weight_percent_Zr": 0,
      "weight_percent_W": 0,
      "weight_percent_Ti": 0,
      "weight_percent_V": 0,
      "weight_percent_Co": 0,
      "weight_percent_Cu": 0,
      "weight_percent_Ta": 0,
      "weight_percent_Nb": 0,
      "weight_percent_Ni": 11.4,
      "weight_percent_Cr": 17.3,
      "weight_percent_Fe": 65,
      "weight_percent_Mn": 1.5,
      "weight_percent_Mo": 2.5,
      "paper_id": 69,
      "paper_url": null,
      "porosity": null,
      "relative_density": null,
      "comments": null
    },
    "model": "melt_pool.ClassificationRecord",
    "pk": 419
  },
  {
    "fields": {
      "material": "SS316L",
      "process": "PBF",
      "power": 150,
      "velocity": 161.2903226,
      "hatch_spacing": null,
      "energy_density": 75,
      "layer_thickness": 50,
      "beam_diameter": 248,
      "density": 8000,
      "specific_heat_capacity": 500,
      "k": 16.3,
      "melting_temperature": 1415,
      "absorption_coefficient": 0.1487476808,
      "minimal_absorptivity": 0.33,
      "melt_pool_shape": "LOF",
      "spatter": null,
      "weight_percent_Zn": 0,
      "weight_percent_Mg": 0,
      "weight_percent_Si": 0,
      "weight_percent_Al": 0,
      "weight_percent_Sn": 0,
      "weight_percent_Zr": 0,
      "weight_percent_W": 0,
      "weight_percent_Ti": 0,
      "weight_percent_V": 0,
      "weight_percent_Co": 0,
      "weight_percent_Cu": 0,
      "weight_percent_Ta": 0,
      "weight_percent_Nb": 0,
      "weight_percent_Ni": 11.4,
      "weight_percent_Cr": 17.3,
      "weight_percent_Fe": 65,
      "weight_percent_Mn": 1.5,
      "weight_percent_Mo": 2.5,
      "paper_id": 69,
      "paper_url": null,
      "porosity": null,
      "relative_density": null,
      "comments": null
    },
    "model": "melt_pool.ClassificationRecord",
    "pk": 420
  },
  {
    "fields": {
      "material": "SS316L",
      "process": "PBF",
      "power": 150,
      "velocity": 96.77419355,
      "hatch_spacing": null,
      "energy_density": 125,
      "layer_thickness": 50,
      "beam_diameter": 248,
      "density": 8000,
      "specific_heat_capacity": 500,
      "k": 16.3,
      "melting_temperature": 1415,
      "absorption_coefficient": 0.2478350858,
      "minimal_absorptivity": 0.33,
      "melt_pool_shape": "LOF",
      "spatter": null,
      "weight_percent_Zn": 0,
      "weight_percent_Mg": 0,
      "weight_percent_Si": 0,
      "weight_percent_Al": 0,
      "weight_percent_Sn": 0,
      "weight_percent_Zr": 0,
      "weight_percent_W": 0,
      "weight_percent_Ti": 0,
      "weight_percent_V": 0,
      "weight_percent_Co": 0,
      "weight_percent_Cu": 0,
      "weight_percent_Ta": 0,
      "weight_percent_Nb": 0,
      "weight_percent_Ni": 11.4,
      "weight_percent_Cr": 17.3,
      "weight_percent_Fe": 65,
      "weight_percent_Mn": 1.5,
      "weight_percent_Mo": 2.5,
      "paper_id": 69,
      "paper_url": null,
      "porosity": null,
      "relative_density": null,
      "comments": null
    },
    "model": "melt_pool.ClassificationRecord",
    "pk": 421
  },
  {
    "fields": {
      "material": "SS316L",
      "process": "PBF",
      "power": 150,
      "velocity": 60.48387097,
      "hatch_spacing": null,
      "energy_density": 200,
      "layer_thickness": 50,
      "beam_diameter": 248,
      "density": 8000,
      "specific_heat_capacity": 500,
      "k": 16.3,
      "melting_temperature": 1415,
      "absorption_coefficient": 0.3965827666,
      "minimal_absorptivity": 0.33,
      "melt_pool_shape": "LOF",
      "spatter": null,
      "weight_percent_Zn": 0,
      "weight_percent_Mg": 0,
      "weight_percent_Si": 0,
      "weight_percent_Al": 0,
      "weight_percent_Sn": 0,
      "weight_percent_Zr": 0,
      "weight_percent_W": 0,
      "weight_percent_Ti": 0,
      "weight_percent_V": 0,
      "weight_percent_Co": 0,
      "weight_percent_Cu": 0,
      "weight_percent_Ta": 0,
      "weight_percent_Nb": 0,
      "weight_percent_Ni": 11.4,
      "weight_percent_Cr": 17.3,
      "weight_percent_Fe": 65,
      "weight_percent_Mn": 1.5,
      "weight_percent_Mo": 2.5,
      "paper_id": 69,
      "paper_url": null,
      "porosity": null,
      "relative_density": null,
      "comments": null
    },
    "model": "melt_pool.ClassificationRecord",
    "pk": 422
  },
  {
    "fields": {
      "material": "SS316L",
      "process": "PBF",
      "power": 150,
      "velocity": 48.38709677,
      "hatch_spacing": null,
      "energy_density": 250,
      "layer_thickness": 50,
      "beam_diameter": 248,
      "density": 8000,
      "specific_heat_capacity": 500,
      "k": 16.3,
      "melting_temperature": 1415,
      "absorption_coefficient": 0.4957478872,
      "minimal_absorptivity": 0.33,
      "melt_pool_shape": "LOF",
      "spatter": null,
      "weight_percent_Zn": 0,
      "weight_percent_Mg": 0,
      "weight_percent_Si": 0,
      "weight_percent_Al": 0,
      "weight_percent_Sn": 0,
      "weight_percent_Zr": 0,
      "weight_percent_W": 0,
      "weight_percent_Ti": 0,
      "weight_percent_V": 0,
      "weight_percent_Co": 0,
      "weight_percent_Cu": 0,
      "weight_percent_Ta": 0,
      "weight_percent_Nb": 0,
      "weight_percent_Ni": 11.4,
      "weight_percent_Cr": 17.3,
      "weight_percent_Fe": 65,
      "weight_percent_Mn": 1.5,
      "weight_percent_Mo": 2.5,
      "paper_id": 69,
      "paper_url": null,
      "porosity": null,
      "relative_density": null,
      "comments": null
    },
    "model": "melt_pool.ClassificationRecord",
    "pk": 423
  },
  {
    "fields": {
      "material": "SS316L",
      "process": "PBF",
      "power": 250,
      "velocity": 268.8172043,
      "hatch_spacing": null,
      "energy_density": 75,
      "layer_thickness": 50,
      "beam_diameter": 248,
      "density": 8000,
      "specific_heat_capacity": 500,
      "k": 16.3,
      "melting_temperature": 1415,
      "absorption_coefficient": 0.1487476808,
      "minimal_absorptivity": 0.33,
      "melt_pool_shape": "LOF",
      "spatter": null,
      "weight_percent_Zn": 0,
      "weight_percent_Mg": 0,
      "weight_percent_Si": 0,
      "weight_percent_Al": 0,
      "weight_percent_Sn": 0,
      "weight_percent_Zr": 0,
      "weight_percent_W": 0,
      "weight_percent_Ti": 0,
      "weight_percent_V": 0,
      "weight_percent_Co": 0,
      "weight_percent_Cu": 0,
      "weight_percent_Ta": 0,
      "weight_percent_Nb": 0,
      "weight_percent_Ni": 11.4,
      "weight_percent_Cr": 17.3,
      "weight_percent_Fe": 65,
      "weight_percent_Mn": 1.5,
      "weight_percent_Mo": 2.5,
      "paper_id": 69,
      "paper_url": null,
      "porosity": null,
      "relative_density": null,
      "comments": null
    },
    "model": "melt_pool.ClassificationRecord",
    "pk": 424
  },
  {
    "fields": {
      "material": "SS316L",
      "process": "PBF",
      "power": 250,
      "velocity": 161.2903226,
      "hatch_spacing": null,
      "energy_density": 125,
      "layer_thickness": 50,
      "beam_diameter": 248,
      "density": 8000,
      "specific_heat_capacity": 500,
      "k": 16.3,
      "melting_temperature": 1415,
      "absorption_coefficient": 0.2478350858,
      "minimal_absorptivity": 0.33,
      "melt_pool_shape": "LOF",
      "spatter": null,
      "weight_percent_Zn": 0,
