Repository: BaratiLab/AMUI

# AMUI
Additive Manufacturing User Interface (AMUI)
Step 1: Clone the repository at "https://github.com/BaratiLab/AMUI.git" to your local directory using "git clone".

Step 2: Install docker desktop:
Go to the website: "https://www.docker.com/products/docker-desktop/"
Download the installation file of your choice and proceed with the installation.
Note: Creating an account is optional here.

Step 3: Navigate to the project directory in your system and open it using VS code. 
Run this command IN THE VS CODE TERMINAL to set up docker: "docker-compose up -d"

File: services/api/melt_pool/fixture/geometry.json (part 1 of 76)
[
  {
    "fields": {
      "material": "Ti-6Al-4V",
      "process": "PBF",
      "sub_process": "SLM",
      "power": 280,
      "velocity": 1200,
      "hatch_spacing": 140,
      "melt_pool_depth": 84,
      "melt_pool_width": null,
      "melt_pool_length": null,
      "depth_over_length": 2.8,
      "depth_over_width": null,
      "length_over_width": null,
      "energy_joules_over_mm": 0.2333333333,
      "energy_joules_over_mm_cubed": 56,
      "layer_thickness": 30,
      "beam_diameter": 100,
      "absorption_coefficient": 0.1984079567,
      "absorption_coefficient_2": null,
      "density": 4470.5,
      "specific_heat_capacity": 561.5,
      "k": 7.2,
      "melting_temperature": 1922,
      "minimal_absorptivity": 0.26,
      "melt_pool_shape": "desirable",
      "spatter": 0.002000401559,
      "weight_percent_Y": 0,
      "weight_percent_Zn": 0,
      "weight_percent_Mg": 0,
      "weight_percent_Si": 0,
      "weight_percent_Al": 5.5,
      "weight_percent_Sn": 0,
      "weight_percent_Zr": 0,
      "weight_percent_W": 0,
      "weight_percent_Ti": 90,
      "weight_percent_V": 4.2,
      "weight_percent_Co": 0,
      "weight_percent_Cu": 0,
      "weight_percent_Ta": 0,
      "weight_percent_Nb": 0,
      "weight_percent_Ni": 0,
      "weight_percent_Cr": 0,
      "weight_percent_Fe": 0,
      "weight_percent_Mn": 0,
      "weight_percent_Mo": 0,
      "D10": null,
      "D50": null,
      "D90": null,
      "paper_id": 1,
      "paper_url": "https://www.sciencedirect.com/science/article/pii/S2214860420309246",
      "porosity": null,
      "relative_density": null,
      "comments": null,
      "unknown": 1649
    },
    "model": "melt_pool.GeometryRecord",
    "pk": 1
  },
  {
    "fields": {
      "material": "Ti-6Al-4V",
      "process": "PBF",
      "sub_process": "SLM",
      "power": 280,
      "velocity": 400,
      "hatch_spacing": 140,
      "melt_pool_depth": 144,
      "melt_pool_width": null,
      "melt_pool_length": null,
      "depth_over_length": 4.8,
      "depth_over_width": null,
      "length_over_width": null,
      "energy_joules_over_mm": 0.7,
      "energy_joules_over_mm_cubed": 167,
      "layer_thickness": 30,
      "beam_diameter": 100,
      "absorption_coefficient": 0.5953015858,
      "absorption_coefficient_2": null,
      "density": 4470.5,
      "specific_heat_capacity": 561.5,
      "k": 7.2,
      "melting_temperature": 1922,
      "minimal_absorptivity": 0.26,
      "melt_pool_shape": "keyhole",
      "spatter": null,
      "weight_percent_Y": 0,
      "weight_percent_Zn": 0,
      "weight_percent_Mg": 0,
      "weight_percent_Si": 0,
      "weight_percent_Al": 5.5,
      "weight_percent_Sn": 0,
      "weight_percent_Zr": 0,
      "weight_percent_W": 0,
      "weight_percent_Ti": 90,
      "weight_percent_V": 4.2,
      "weight_percent_Co": 0,
      "weight_percent_Cu": 0,
      "weight_percent_Ta": 0,
      "weight_percent_Nb": 0,
      "weight_percent_Ni": 0,
      "weight_percent_Cr": 0,
      "weight_percent_Fe": 0,
      "weight_percent_Mn": 0,
      "weight_percent_Mo": 0,
      "D10": null,
      "D50": null,
      "D90": null,
      "paper_id": 1,
      "paper_url": "https://www.sciencedirect.com/science/article/pii/S2214860420309246",
      "porosity": null,
      "relative_density": null,
      "comments": null,
      "unknown": 1649
    },
    "model": "melt_pool.GeometryRecord",
    "pk": 2
  },
  {
    "fields": {
      "material": "Ti-6Al-4V",
      "process": "PBF",
      "sub_process": "SLM",
      "power": 280,
      "velocity": 800,
      "hatch_spacing": 140,
      "melt_pool_depth": 102,
      "melt_pool_width": null,
      "melt_pool_length": null,
      "depth_over_length": 3.4,
      "depth_over_width": null,
      "length_over_width": null,
      "energy_joules_over_mm": 0.35,
      "energy_joules_over_mm_cubed": 83,
      "layer_thickness": 30,
      "beam_diameter": 100,
      "absorption_coefficient": 0.2976507929,
      "absorption_coefficient_2": null,
      "density": 4470.5,
      "specific_heat_capacity": 561.5,
      "k": 7.2,
      "melting_temperature": 1922,
      "minimal_absorptivity": 0.26,
      "melt_pool_shape": "desirable",
      "spatter": null,
      "weight_percent_Y": 0,
      "weight_percent_Zn": 0,
      "weight_percent_Mg": 0,
      "weight_percent_Si": 0,
      "weight_percent_Al": 5.5,
      "weight_percent_Sn": 0,
      "weight_percent_Zr": 0,
      "weight_percent_W": 0,
      "weight_percent_Ti": 90,
      "weight_percent_V": 4.2,
      "weight_percent_Co": 0,
      "weight_percent_Cu": 0,
      "weight_percent_Ta": 0,
      "weight_percent_Nb": 0,
      "weight_percent_Ni": 0,
      "weight_percent_Cr": 0,
      "weight_percent_Fe": 0,
      "weight_percent_Mn": 0,
      "weight_percent_Mo": 0,
      "D10": null,
      "D50": null,
      "D90": null,
      "paper_id": 1,
      "paper_url": "https://www.sciencedirect.com/science/article/pii/S2214860420309246",
      "porosity": null,
      "relative_density": null,
      "comments": null,
      "unknown": 1649
    },
    "model": "melt_pool.GeometryRecord",
    "pk": 3
  },
  {
    "fields": {
      "material": "Ti-6Al-4V",
      "process": "PBF",
      "sub_process": "SLM",
      "power": 280,
      "velocity": 1000,
      "hatch_spacing": 140,
      "melt_pool_depth": 92,
      "melt_pool_width": null,
      "melt_pool_length": null,
      "depth_over_length": 3.066666667,
      "depth_over_width": null,
      "length_over_width": null,
      "energy_joules_over_mm": 0.28,
      "energy_joules_over_mm_cubed": 67,
      "layer_thickness": 30,
      "beam_diameter": 100,
      "absorption_coefficient": 0.2381206343,
      "absorption_coefficient_2": null,
      "density": 4470.5,
      "specific_heat_capacity": 561.5,
      "k": 7.2,
      "melting_temperature": 1922,
      "minimal_absorptivity": 0.26,
      "melt_pool_shape": "desirable",
      "spatter": null,
      "weight_percent_Y": 0,
      "weight_percent_Zn": 0,
      "weight_percent_Mg": 0,
      "weight_percent_Si": 0,
      "weight_percent_Al": 5.5,
      "weight_percent_Sn": 0,
      "weight_percent_Zr": 0,
      "weight_percent_W": 0,
      "weight_percent_Ti": 90,
      "weight_percent_V": 4.2,
      "weight_percent_Co": 0,
      "weight_percent_Cu": 0,
      "weight_percent_Ta": 0,
      "weight_percent_Nb": 0,
      "weight_percent_Ni": 0,
      "weight_percent_Cr": 0,
      "weight_percent_Fe": 0,
      "weight_percent_Mn": 0,
      "weight_percent_Mo": 0,
      "D10": null,
      "D50": null,
      "D90": null,
      "paper_id": 1,
      "paper_url": "https://www.sciencedirect.com/science/article/pii/S2214860420309246",
      "porosity": null,
      "relative_density": null,
      "comments": null,
      "unknown": 1649
    },
    "model": "melt_pool.GeometryRecord",
    "pk": 4
  },
  {
    "fields": {
      "material": "Ti-6Al-4V",
      "process": "PBF",
      "sub_process": "SLM",
      "power": 280,
      "velocity": 1500,
      "hatch_spacing": 80,
      "melt_pool_depth": 75,
      "melt_pool_width": null,
      "melt_pool_length": null,
      "depth_over_length": 2.5,
      "depth_over_width": null,
      "length_over_width": null,
      "energy_joules_over_mm": 0.1866666667,
      "energy_joules_over_mm_cubed": 44,
      "layer_thickness": 30,
      "beam_diameter": 100,
      "absorption_coefficient": 0.1587729948,
      "absorption_coefficient_2": null,
      "density": 4470.5,
      "specific_heat_capacity": 561.5,
      "k": 7.2,
      "melting_temperature": 1922,
      "minimal_absorptivity": 0.26,
      "melt_pool_shape": "desirable",
      "spatter": null,
      "weight_percent_Y": 0,
      "weight_percent_Zn": 0,
      "weight_percent_Mg": 0,
      "weight_percent_Si": 0,
      "weight_percent_Al": 5.5,
      "weight_percent_Sn": 0,
      "weight_percent_Zr": 0,
      "weight_percent_W": 0,
      "weight_percent_Ti": 90,
      "weight_percent_V": 4.2,
      "weight_percent_Co": 0,
      "weight_percent_Cu": 0,
      "weight_percent_Ta": 0,
      "weight_percent_Nb": 0,
      "weight_percent_Ni": 0,
      "weight_percent_Cr": 0,
      "weight_percent_Fe": 0,
      "weight_percent_Mn": 0,
      "weight_percent_Mo": 0,
      "D10": null,
      "D50": null,
      "D90": null,
      "paper_id": 1,
      "paper_url": "https://www.sciencedirect.com/science/article/pii/S2214860420309246",
      "porosity": null,
      "relative_density": null,
      "comments": null,
      "unknown": 1649
    },
    "model": "melt_pool.GeometryRecord",
    "pk": 5
  },
  {
    "fields": {
      "material": "Ti-6Al-4V",
      "process": "PBF",
      "sub_process": "SLM",
      "power": 370,
      "velocity": 1200,
      "hatch_spacing": 140,
      "melt_pool_depth": 96,
      "melt_pool_width": null,
      "melt_pool_length": null,
      "depth_over_length": 3.2,
      "depth_over_width": null,
      "length_over_width": null,
      "energy_joules_over_mm": 0.3083333333,
      "energy_joules_over_mm_cubed": 73,
      "layer_thickness": 30,
      "beam_diameter": 100,
      "absorption_coefficient": 0.262212474,
      "absorption_coefficient_2": null,
      "density": 4470.5,
      "specific_heat_capacity": 561.5,
      "k": 7.2,
      "melting_temperature": 1922,
      "minimal_absorptivity": 0.26,
      "melt_pool_shape": "desirable",
      "spatter": null,
      "weight_percent_Y": 0,
      "weight_percent_Zn": 0,
      "weight_percent_Mg": 0,
      "weight_percent_Si": 0,
      "weight_percent_Al": 5.5,
      "weight_percent_Sn": 0,
      "weight_percent_Zr": 0,
      "weight_percent_W": 0,
      "weight_percent_Ti": 90,
      "weight_percent_V": 4.2,
      "weight_percent_Co": 0,
      "weight_percent_Cu": 0,
      "weight_percent_Ta": 0,
      "weight_percent_Nb": 0,
      "weight_percent_Ni": 0,
      "weight_percent_Cr": 0,
      "weight_percent_Fe": 0,
      "weight_percent_Mn": 0,
      "weight_percent_Mo": 0,
      "D10": null,
      "D50": null,
      "D90": null,
      "paper_id": 1,
      "paper_url": "https://www.sciencedirect.com/science/article/pii/S2214860420309246",
      "porosity": null,
      "relative_density": null,
      "comments": null,
      "unknown": 1649
    },
    "model": "melt_pool.GeometryRecord",
    "pk": 6
  },
  {
    "fields": {
      "material": "Ti-6Al-4V",
      "process": "PBF",
      "sub_process": "SLM",
      "power": 325,
      "velocity": 1200,
      "hatch_spacing": 140,
      "melt_pool_depth": 90,
      "melt_pool_width": null,
      "melt_pool_length": null,
      "depth_over_length": 3,
      "depth_over_width": null,
      "length_over_width": null,
      "energy_joules_over_mm": 0.2708333333,
      "energy_joules_over_mm_cubed": 64,
      "layer_thickness": 30,
      "beam_diameter": 100,
      "absorption_coefficient": 0.2303490731,
      "absorption_coefficient_2": null,
      "density": 4470.5,
      "specific_heat_capacity": 561.5,
      "k": 7.2,
      "melting_temperature": 1922,
      "minimal_absorptivity": 0.26,
      "melt_pool_shape": "desirable",
      "spatter": null,
      "weight_percent_Y": 0,
      "weight_percent_Zn": 0,
      "weight_percent_Mg": 0,
      "weight_percent_Si": 0,
      "weight_percent_Al": 5.5,
      "weight_percent_Sn": 0,
      "weight_percent_Zr": 0,
      "weight_percent_W": 0,
      "weight_percent_Ti": 90,
      "weight_percent_V": 4.2,
      "weight_percent_Co": 0,
      "weight_percent_Cu": 0,
      "weight_percent_Ta": 0,
      "weight_percent_Nb": 0,
      "weight_percent_Ni": 0,
      "weight_percent_Cr": 0,
      "weight_percent_Fe": 0,
      "weight_percent_Mn": 0,
      "weight_percent_Mo": 0,
      "D10": null,
      "D50": null,
      "D90": null,
      "paper_id": 1,
      "paper_url": "https://www.sciencedirect.com/science/article/pii/S2214860420309246",
      "porosity": null,
      "relative_density": null,
      "comments": null,
      "unknown": 1649
    },
    "model": "melt_pool.GeometryRecord",
    "pk": 7
  },
  {
    "fields": {
      "material": "Ti-6Al-4V",
      "process": "PBF",
      "sub_process": "SLM",
      "power": 100,
      "velocity": 1200,
      "hatch_spacing": 50,
      "melt_pool_depth": 50,
      "melt_pool_width": null,
      "melt_pool_length": null,
      "depth_over_length": 1.666666667,
      "depth_over_width": null,
      "length_over_width": null,
      "energy_joules_over_mm": 0.08333333333,
      "energy_joules_over_mm_cubed": 56,
      "layer_thickness": 30,
      "beam_diameter": 100,
      "absorption_coefficient": 0.07087663789,
      "absorption_coefficient_2": null,
      "density": 4470.5,
      "specific_heat_capacity": 561.5,
      "k": 7.2,
      "melting_temperature": 1922,
      "minimal_absorptivity": 0.26,
      "melt_pool_shape": "LOF",
      "spatter": null,
      "weight_percent_Y": 0,
      "weight_percent_Zn": 0,
      "weight_percent_Mg": 0,
      "weight_percent_Si": 0,
      "weight_percent_Al": 5.5,
      "weight_percent_Sn": 0,
      "weight_percent_Zr": 0,
      "weight_percent_W": 0,
      "weight_percent_Ti": 90,
      "weight_percent_V": 4.2,
      "weight_percent_Co": 0,
      "weight_percent_Cu": 0,
      "weight_percent_Ta": 0,
      "weight_percent_Nb": 0,
      "weight_percent_Ni": 0,
      "weight_percent_Cr": 0,
      "weight_percent_Fe": 0,
      "weight_percent_Mn": 0,
      "weight_percent_Mo": 0,
      "D10": null,
      "D50": null,
      "D90": null,
      "paper_id": 1,
      "paper_url": "https://www.sciencedirect.com/science/article/pii/S2214860420309246",
      "porosity": null,
      "relative_density": null,
      "comments": null,
      "unknown": 1649
    },
    "model": "melt_pool.GeometryRecord",
    "pk": 8
  },
  {
    "fields": {
      "material": "Ti-6Al-4V",
      "process": "PBF",
      "sub_process": "SLM",
      "power": 165,
      "velocity": 1200,
      "hatch_spacing": 140,
      "melt_pool_depth": 64,
      "melt_pool_width": null,
      "melt_pool_length": null,
      "depth_over_length": 2.133333333,
      "depth_over_width": null,
      "length_over_width": null,
      "energy_joules_over_mm": 0.1375,
      "energy_joules_over_mm_cubed": 33,
      "layer_thickness": 30,
      "beam_diameter": 100,
      "absorption_coefficient": 0.1169619956,
      "absorption_coefficient_2": null,
      "density": 4470.5,
      "specific_heat_capacity": 561.5,
      "k": 7.2,
      "melting_temperature": 1922,
      "minimal_absorptivity": 0.26,
      "melt_pool_shape": "LOF",
      "spatter": null,
      "weight_percent_Y": 0,
      "weight_percent_Zn": 0,
      "weight_percent_Mg": 0,
      "weight_percent_Si": 0,
      "weight_percent_Al": 5.5,
      "weight_percent_Sn": 0,
      "weight_percent_Zr": 0,
      "weight_percent_W": 0,
      "weight_percent_Ti": 90,
      "weight_percent_V": 4.2,
      "weight_percent_Co": 0,
      "weight_percent_Cu": 0,
      "weight_percent_Ta": 0,
      "weight_percent_Nb": 0,
      "weight_percent_Ni": 0,
      "weight_percent_Cr": 0,
      "weight_percent_Fe": 0,
      "weight_percent_Mn": 0,
      "weight_percent_Mo": 0,
      "D10": null,
      "D50": null,
      "D90": null,
      "paper_id": 1,
      "paper_url": "https://www.sciencedirect.com/science/article/pii/S2214860420309246",
      "porosity": null,
      "relative_density": null,
      "comments": null,
      "unknown": 1649
    },
    "model": "melt_pool.GeometryRecord",
    "pk": 9
  },
  {
    "fields": {
      "material": "Ti-6Al-4V",
      "process": "PBF",
      "sub_process": "SLM",
      "power": 280,
      "velocity": 1200,
      "hatch_spacing": 160,
      "melt_pool_depth": 84,
      "melt_pool_width": null,
      "melt_pool_length": null,
      "depth_over_length": 2.8,
      "depth_over_width": null,
      "length_over_width": null,
      "energy_joules_over_mm": 0.2333333333,
      "energy_joules_over_mm_cubed": 49,
      "layer_thickness": 30,
      "beam_diameter": 100,
      "absorption_coefficient": 0.1984079567,
      "absorption_coefficient_2": null,
      "density": 4470.5,
      "specific_heat_capacity": 561.5,
      "k": 7.2,
      "melting_temperature": 1922,
      "minimal_absorptivity": 0.26,
      "melt_pool_shape": null,
      "spatter": null,
      "weight_percent_Y": 0,
      "weight_percent_Zn": 0,
      "weight_percent_Mg": 0,
      "weight_percent_Si": 0,
      "weight_percent_Al": 5.5,
      "weight_percent_Sn": 0,
      "weight_percent_Zr": 0,
      "weight_percent_W": 0,
      "weight_percent_Ti": 90,
      "weight_percent_V": 4.2,
      "weight_percent_Co": 0,
      "weight_percent_Cu": 0,
      "weight_percent_Ta": 0,
      "weight_percent_Nb": 0,
      "weight_percent_Ni": 0,
      "weight_percent_Cr": 0,
      "weight_percent_Fe": 0,
      "weight_percent_Mn": 0,
      "weight_percent_Mo": 0,
      "D10": null,
      "D50": null,
      "D90": null,
      "paper_id": 1,
      "paper_url": "https://www.sciencedirect.com/science/article/pii/S2214860420309246",
      "porosity": null,
      "relative_density": null,
      "comments": null,
      "unknown": 1649
    },
    "model": "melt_pool.GeometryRecord",
    "pk": 10
  },
  {
    "fields": {
      "material": "Ti-6Al-4V",
      "process": "PBF",
      "sub_process": "SLM",
      "power": 280,
      "velocity": 1200,
      "hatch_spacing": 40,
      "melt_pool_depth": 84,
      "melt_pool_width": null,
      "melt_pool_length": null,
      "depth_over_length": 2.8,
      "depth_over_width": null,
      "length_over_width": null,
      "energy_joules_over_mm": 0.2333333333,
      "energy_joules_over_mm_cubed": 194,
      "layer_thickness": 30,
      "beam_diameter": 100,
      "absorption_coefficient": 0.1984079567,
      "absorption_coefficient_2": null,
      "density": 4470.5,
      "specific_heat_capacity": 561.5,
      "k": 7.2,
      "melting_temperature": 1922,
      "minimal_absorptivity": 0.26,
      "melt_pool_shape": "desirable",
      "spatter": null,
      "weight_percent_Y": 0,
      "weight_percent_Zn": 0,
      "weight_percent_Mg": 0,
      "weight_percent_Si": 0,
      "weight_percent_Al": 5.5,
      "weight_percent_Sn": 0,
      "weight_percent_Zr": 0,
      "weight_percent_W": 0,
      "weight_percent_Ti": 90,
      "weight_percent_V": 4.2,
      "weight_percent_Co": 0,
      "weight_percent_Cu": 0,
      "weight_percent_Ta": 0,
      "weight_percent_Nb": 0,
      "weight_percent_Ni": 0,
      "weight_percent_Cr": 0,
      "weight_percent_Fe": 0,
      "weight_percent_Mn": 0,
      "weight_percent_Mo": 0,
      "D10": null,
      "D50": null,
      "D90": null,
      "paper_id": 1,
      "paper_url": "https://www.sciencedirect.com/science/article/pii/S2214860420309246",
      "porosity": null,
      "relative_density": null,
      "comments": null,
      "unknown": 1649
    },
    "model": "melt_pool.GeometryRecord",
    "pk": 11
  },
  {
    "fields": {
      "material": "Ti-6Al-4V",
      "process": "PBF",
      "sub_process": "SLM",
      "power": 370,
      "velocity": 1000,
      "hatch_spacing": 240,
      "melt_pool_depth": 105,
      "melt_pool_width": null,
      "melt_pool_length": null,
      "depth_over_length": 3.5,
      "depth_over_width": null,
      "length_over_width": null,
      "energy_joules_over_mm": 0.37,
      "energy_joules_over_mm_cubed": 51,
      "layer_thickness": 30,
      "beam_diameter": 100,
      "absorption_coefficient": 0.3146705119,
      "absorption_coefficient_2": null,
      "density": 4470.5,
      "specific_heat_capacity": 561.5,
      "k": 7.2,
      "melting_temperature": 1922,
      "minimal_absorptivity": 0.26,
      "melt_pool_shape": null,
      "spatter": null,
      "weight_percent_Y": 0,
      "weight_percent_Zn": 0,
      "weight_percent_Mg": 0,
      "weight_percent_Si": 0,
      "weight_percent_Al": 5.5,
      "weight_percent_Sn": 0,
      "weight_percent_Zr": 0,
      "weight_percent_W": 0,
      "weight_percent_Ti": 90,
      "weight_percent_V": 4.2,
      "weight_percent_Co": 0,
      "weight_percent_Cu": 0,
      "weight_percent_Ta": 0,
      "weight_percent_Nb": 0,
      "weight_percent_Ni": 0,
      "weight_percent_Cr": 0,
      "weight_percent_Fe": 0,
      "weight_percent_Mn": 0,
      "weight_percent_Mo": 0,
      "D10": null,
      "D50": null,
      "D90": null,
      "paper_id": 1,
      "paper_url": "https://www.sciencedirect.com/science/article/pii/S2214860420309246",
      "porosity": null,
      "relative_density": null,
      "comments": null,
      "unknown": 1649
    },
    "model": "melt_pool.GeometryRecord",
    "pk": 12
  },
  {
    "fields": {
      "material": "Ti-6Al-4V",
      "process": "PBF",
      "sub_process": "SLM",
      "power": 50,
      "velocity": 500,
      "hatch_spacing": 101.010101,
      "melt_pool_depth": 16,
      "melt_pool_width": 68,
      "melt_pool_length": null,
      "depth_over_length": 0.5333333333,
      "depth_over_width": 0.2352941176,
      "length_over_width": null,
      "energy_joules_over_mm": 0.1,
      "energy_joules_over_mm_cubed": 33,
      "layer_thickness": 30,
      "beam_diameter": 30,
      "absorption_coefficient": 0.9449441229,
      "absorption_coefficient_2": 0.2434057667,
      "density": 4470.5,
      "specific_heat_capacity": 561.5,
      "k": 7.2,
      "melting_temperature": 1922,
      "minimal_absorptivity": 0.26,
      "melt_pool_shape": "LOF",
      "spatter": null,
      "weight_percent_Y": 0,
      "weight_percent_Zn": 0,
      "weight_percent_Mg": 0,
      "weight_percent_Si": 0,
      "weight_percent_Al": 5.5,
      "weight_percent_Sn": 0,
      "weight_percent_Zr": 0,
      "weight_percent_W": 0,
      "weight_percent_Ti": 90,
      "weight_percent_V": 4.2,
      "weight_percent_Co": 0,
      "weight_percent_Cu": 0,
      "weight_percent_Ta": 0,
      "weight_percent_Nb": 0,
      "weight_percent_Ni": 0,
      "weight_percent_Cr": 0,
      "weight_percent_Fe": 0,
      "weight_percent_Mn": 0,
      "weight_percent_Mo": 0,
      "D10": null,
      "D50": null,
      "D90": null,
      "paper_id": 2,
      "paper_url": "https://link.springer.com/article/10.1007/s40964-017-0030-2",
      "porosity": 24,
      "relative_density": null,
      "comments": null,
      "unknown": 1649
    },
    "model": "melt_pool.GeometryRecord",
    "pk": 13
  },
  {
    "fields": {
      "material": "Ti-6Al-4V",
      "process": "PBF",
      "sub_process": "SLM",
      "power": 50,
      "velocity": 750,
      "hatch_spacing": 101.010101,
      "melt_pool_depth": 12,
      "melt_pool_width": 50,
      "melt_pool_length": null,
      "depth_over_length": 0.4,
      "depth_over_width": 0.24,
      "length_over_width": null,
      "energy_joules_over_mm": 0.06666666667,
      "energy_joules_over_mm_cubed": 22,
      "layer_thickness": 30,
      "beam_diameter": 30,
      "absorption_coefficient": 0.6299627486,
      "absorption_coefficient_2": 0.194242897,
      "density": 4470.5,
      "specific_heat_capacity": 561.5,
      "k": 7.2,
      "melting_temperature": 1922,
      "minimal_absorptivity": 0.26,
      "melt_pool_shape": "LOF",
      "spatter": null,
      "weight_percent_Y": 0,
      "weight_percent_Zn": 0,
      "weight_percent_Mg": 0,
      "weight_percent_Si": 0,
      "weight_percent_Al": 5.5,
      "weight_percent_Sn": 0,
      "weight_percent_Zr": 0,
      "weight_percent_W": 0,
      "weight_percent_Ti": 90,
      "weight_percent_V": 4.2,
      "weight_percent_Co": 0,
      "weight_percent_Cu": 0,
      "weight_percent_Ta": 0,
      "weight_percent_Nb": 0,
      "weight_percent_Ni": 0,
      "weight_percent_Cr": 0,
      "weight_percent_Fe": 0,
      "weight_percent_Mn": 0,
      "weight_percent_Mo": 0,
      "D10": null,
      "D50": null,
      "D90": null,
      "paper_id": 2,
      "paper_url": "https://link.springer.com/article/10.1007/s40964-017-0030-3",
      "porosity": 45,
      "relative_density": null,
      "comments": null,
      "unknown": 1649
    },
    "model": "melt_pool.GeometryRecord",
    "pk": 14
  },
  {
    "fields": {
      "material": "Ti-6Al-4V",
      "process": "PBF",
      "sub_process": "SLM",
      "power": 50,
      "velocity": 1000,
      "hatch_spacing": 104.1666667,
      "melt_pool_depth": 10,
      "melt_pool_width": 48,
      "melt_pool_length": null,
      "depth_over_length": 0.3333333333,
      "depth_over_width": 0.2083333333,
      "length_over_width": null,
      "energy_joules_over_mm": 0.05,
      "energy_joules_over_mm_cubed": 16,
      "layer_thickness": 30,
      "beam_diameter": 30,
      "absorption_coefficient": 0.4725109193,
      "absorption_coefficient_2": 0.2304452187,
      "density": 4470.5,
      "specific_heat_capacity": 561.5,
      "k": 7.2,
      "melting_temperature": 1922,
      "minimal_absorptivity": 0.26,
      "melt_pool_shape": "LOF",
      "spatter": null,
      "weight_percent_Y": 0,
      "weight_percent_Zn": 0,
      "weight_percent_Mg": 0,
      "weight_percent_Si": 0,
      "weight_percent_Al": 5.5,
      "weight_percent_Sn": 0,
      "weight_percent_Zr": 0,
      "weight_percent_W": 0,
      "weight_percent_Ti": 90,
      "weight_percent_V": 4.2,
      "weight_percent_Co": 0,
      "weight_percent_Cu": 0,
      "weight_percent_Ta": 0,
      "weight_percent_Nb": 0,
      "weight_percent_Ni": 0,
      "weight_percent_Cr": 0,
      "weight_percent_Fe": 0,
      "weight_percent_Mn": 0,
      "weight_percent_Mo": 0,
      "D10": null,
      "D50": null,
      "D90": null,
      "paper_id": 2,
      "paper_url": "https://link.springer.com/article/10.1007/s40964-017-0030-4",
      "porosity": 55,
      "relative_density": null,
      "comments": null,
      "unknown": 1649
    },
    "model": "melt_pool.GeometryRecord",
    "pk": 15
  },
  {
    "fields": {
      "material": "Ti-6Al-4V",
      "process": "PBF",
      "sub_process": "SLM",
      "power": 50,
      "velocity": 1200,
      "hatch_spacing": 106.8376068,
      "melt_pool_depth": 5,
      "melt_pool_width": 45,
      "melt_pool_length": null,
      "depth_over_length": 0.1666666667,
      "depth_over_width": 0.1111111111,
      "length_over_width": null,
      "energy_joules_over_mm": 0.04166666667,
      "energy_joules_over_mm_cubed": 13,
      "layer_thickness": 30,
      "beam_diameter": 30,
      "absorption_coefficient": 0.393707289,
      "absorption_coefficient_2": 0.2395988412,
      "density": 4470.5,
      "specific_heat_capacity": 561.5,
      "k": 7.2,
      "melting_temperature": 1922,
      "minimal_absorptivity": 0.26,
      "melt_pool_shape": "balling",
      "spatter": null,
      "weight_percent_Y": 0,
      "weight_percent_Zn": 0,
      "weight_percent_Mg": 0,
      "weight_percent_Si": 0,
      "weight_percent_Al": 5.5,
      "weight_percent_Sn": 0,
      "weight_percent_Zr": 0,
      "weight_percent_W": 0,
      "weight_percent_Ti": 90,
      "weight_percent_V": 4.2,
      "weight_percent_Co": 0,
      "weight_percent_Cu": 0,
      "weight_percent_Ta": 0,
      "weight_percent_Nb": 0,
      "weight_percent_Ni": 0,
      "weight_percent_Cr": 0,
      "weight_percent_Fe": 0,
      "weight_percent_Mn": 0,
      "weight_percent_Mo": 0,
      "D10": null,
      "D50": null,
      "D90": null,
      "paper_id": 2,
      "paper_url": "https://link.springer.com/article/10.1007/s40964-017-0030-5",
      "porosity": 65,
      "relative_density": null,
      "comments": null,
      "unknown": 1649
    },
    "model": "melt_pool.GeometryRecord",
    "pk": 16
  },
  {
    "fields": {
      "material": "Ti-6Al-4V",
      "process": "PBF",
      "sub_process": "SLM",
      "power": 100,
      "velocity": 500,
      "hatch_spacing": 101.010101,
      "melt_pool_depth": 45,
      "melt_pool_width": 118,
      "melt_pool_length": null,
      "depth_over_length": 1.5,
      "depth_over_width": 0.3813559322,
      "length_over_width": null,
      "energy_joules_over_mm": 0.2,
      "energy_joules_over_mm_cubed": 66,
      "layer_thickness": 30,
      "beam_diameter": 30,
      "absorption_coefficient": 1.889965962,
      "absorption_coefficient_2": 0.3398783042,
      "density": 4470.5,
      "specific_heat_capacity": 561.5,
      "k": 7.2,
      "melting_temperature": 1922,
      "minimal_absorptivity": 0.26,
      "melt_pool_shape": "desirable",
      "spatter": null,
      "weight_percent_Y": 0,
      "weight_percent_Zn": 0,
      "weight_percent_Mg": 0,
      "weight_percent_Si": 0,
      "weight_percent_Al": 5.5,
      "weight_percent_Sn": 0,
      "weight_percent_Zr": 0,
      "weight_percent_W": 0,
      "weight_percent_Ti": 90,
      "weight_percent_V": 4.2,
      "weight_percent_Co": 0,
      "weight_percent_Cu": 0,
      "weight_percent_Ta": 0,
      "weight_percent_Nb": 0,
      "weight_percent_Ni": 0,
      "weight_percent_Cr": 0,
      "weight_percent_Fe": 0,
      "weight_percent_Mn": 0,
      "weight_percent_Mo": 0,
      "D10": null,
      "D50": null,
      "D90": null,
      "paper_id": 2,
      "paper_url": "https://link.springer.com/article/10.1007/s40964-017-0030-6",
      "porosity": 25,
      "relative_density": null,
      "comments": null,
      "unknown": 1649
    },
    "model": "melt_pool.GeometryRecord",
    "pk": 17
  },
  {
    "fields": {
      "material": "Ti-6Al-4V",
      "process": "PBF",
      "sub_process": "SLM",
      "power": 100,
      "velocity": 750,
      "hatch_spacing": 101.010101,
      "melt_pool_depth": 32,
      "melt_pool_width": 98,
      "melt_pool_length": null,
      "depth_over_length": 1.066666667,
      "depth_over_width": 0.3265306122,
      "length_over_width": null,
      "energy_joules_over_mm": 0.1333333333,
      "energy_joules_over_mm_cubed": 44,
      "layer_thickness": 30,
      "beam_diameter": 30,
      "absorption_coefficient": 1.260003213,
      "absorption_coefficient_2": 0.3442601704,
      "density": 4470.5,
      "specific_heat_capacity": 561.5,
      "k": 7.2,
      "melting_temperature": 1922,
      "minimal_absorptivity": 0.26,
      "melt_pool_shape": null,
      "spatter": null,
      "weight_percent_Y": 0,
      "weight_percent_Zn": 0,
      "weight_percent_Mg": 0,
      "weight_percent_Si": 0,
      "weight_percent_Al": 5.5,
      "weight_percent_Sn": 0,
      "weight_percent_Zr": 0,
      "weight_percent_W": 0,
      "weight_percent_Ti": 90,
      "weight_percent_V": 4.2,
      "weight_percent_Co": 0,
      "weight_percent_Cu": 0,
      "weight_percent_Ta": 0,
      "weight_percent_Nb": 0,
      "weight_percent_Ni": 0,
      "weight_percent_Cr": 0,
      "weight_percent_Fe": 0,
      "weight_percent_Mn": 0,
      "weight_percent_Mo": 0,
      "D10": null,
      "D50": null,
      "D90": null,
      "paper_id": 2,
      "paper_url": "https://link.springer.com/article/10.1007/s40964-017-0030-7",
      "porosity": 20,
      "relative_density": null,
      "comments": null,
      "unknown": 1649
    },
    "model": "melt_pool.GeometryRecord",
    "pk": 18
  },
  {
    "fields": {
      "material": "Ti-6Al-4V",
      "process": "PBF",
      "sub_process": "SLM",
      "power": 100,
      "velocity": 1000,
      "hatch_spacing": 101.010101,
      "melt_pool_depth": 24,
      "melt_pool_width": 75,
      "melt_pool_length": null,
      "depth_over_length": 0.8,
      "depth_over_width": 0.32,
      "length_over_width": null,
      "energy_joules_over_mm": 0.1,
      "energy_joules_over_mm_cubed": 33,
      "layer_thickness": 30,
      "beam_diameter": 30,
      "absorption_coefficient": 0.9449441229,
      "absorption_coefficient_2": 0.2683720096,
      "density": 4470.5,
      "specific_heat_capacity": 561.5,
      "k": 7.2,
      "melting_temperature": 1922,
      "minimal_absorptivity": 0.26,
      "melt_pool_shape": "LOF",
      "spatter": null,
      "weight_percent_Y": 0,
      "weight_percent_Zn": 0,
      "weight_percent_Mg": 0,
      "weight_percent_Si": 0,
      "weight_percent_Al": 5.5,
      "weight_percent_Sn": 0,
      "weight_percent_Zr": 0,
      "weight_percent_W": 0,
      "weight_percent_Ti": 90,
      "weight_percent_V": 4.2,
      "weight_percent_Co": 0,
      "weight_percent_Cu": 0,
      "weight_percent_Ta": 0,
      "weight_percent_Nb": 0,
      "weight_percent_Ni": 0,
      "weight_percent_Cr": 0,
      "weight_percent_Fe": 0,
      "weight_percent_Mn": 0,
      "weight_percent_Mo": 0,
      "D10": null,
      "D50": null,
      "D90": null,
      "paper_id": 2,
      "paper_url": "https://link.springer.com/article/10.1007/s40964-017-0030-8",
      "porosity": 6,
      "relative_density": null,
      "comments": null,
      "unknown": 1649
    },
    "model": "melt_pool.GeometryRecord",
    "pk": 19
  },
  {
    "fields": {
      "material": "Ti-6Al-4V",
      "process": "PBF",
      "sub_process": "SLM",
      "power": 100,
      "velocity": 1200,
      "hatch_spacing": 102.8806584,
      "melt_pool_depth": 22,
      "melt_pool_width": 72,
      "melt_pool_length": null,
      "depth_over_length": 0.7333333333,
      "depth_over_width": 0.3055555556,
      "length_over_width": null,
      "energy_joules_over_mm": 0.08333333333,
      "energy_joules_over_mm_cubed": 27,
      "layer_thickness": 30,
      "beam_diameter": 30,
      "absorption_coefficient": 0.7874922936,
      "absorption_coefficient_2": 0.2934429312,
      "density": 4470.5,
      "specific_heat_capacity": 561.5,
      "k": 7.2,
      "melting_temperature": 1922,
      "minimal_absorptivity": 0.26,
      "melt_pool_shape": "LOF",
      "spatter": null,
      "weight_percent_Y": 0,
      "weight_percent_Zn": 0,
      "weight_percent_Mg": 0,
      "weight_percent_Si": 0,
      "weight_percent_Al": 5.5,
      "weight_percent_Sn": 0,
      "weight_percent_Zr": 0,
      "weight_percent_W": 0,
      "weight_percent_Ti": 90,
      "weight_percent_V": 4.2,
      "weight_percent_Co": 0,
      "weight_percent_Cu": 0,
      "weight_percent_Ta": 0,
      "weight_percent_Nb": 0,
      "weight_percent_Ni": 0,
      "weight_percent_Cr": 0,
      "weight_percent_Fe": 0,
      "weight_percent_Mn": 0,
      "weight_percent_Mo": 0,
      "D10": null,
      "D50": null,
      "D90": null,
      "paper_id": 2,
      "paper_url": "https://link.springer.com/article/10.1007/s40964-017-0030-9",
      "porosity": 0,
      "relative_density": null,
      "comments": null,
      "unknown": 1649
    },
    "model": "melt_pool.GeometryRecord",
    "pk": 20
  },
  {
    "fields": {
      "material": "Ti-6Al-4V",
      "process": "PBF",
      "sub_process": "SLM",
      "power": 150,
      "velocity": 500,
      "hatch_spacing": 100,
      "melt_pool_depth": 102,
      "melt_pool_width": 145,
      "melt_pool_length": null,
      "depth_over_length": 3.4,
      "depth_over_width": 0.7034482759,
      "length_over_width": null,
      "energy_joules_over_mm": 0.3,
      "energy_joules_over_mm_cubed": 100,
      "layer_thickness": 30,
      "beam_diameter": 30,
      "absorption_coefficient": 2.834910084,
      "absorption_coefficient_2": 0.3353594634,
      "density": 4470.5,
      "specific_heat_capacity": 561.5,
      "k": 7.2,
      "melting_temperature": 1922,
      "minimal_absorptivity": 0.26,
      "melt_pool_shape": "desirable",
      "spatter": null,
      "weight_percent_Y": 0,
      "weight_percent_Zn": 0,
      "weight_percent_Mg": 0,
      "weight_percent_Si": 0,
      "weight_percent_Al": 5.5,
      "weight_percent_Sn": 0,
      "weight_percent_Zr": 0,
      "weight_percent_W": 0,
      "weight_percent_Ti": 90,
      "weight_percent_V": 4.2,
      "weight_percent_Co": 0,
      "weight_percent_Cu": 0,
      "weight_percent_Ta": 0,
      "weight_percent_Nb": 0,
      "weight_percent_Ni": 0,
      "weight_percent_Cr": 0,
      "weight_percent_Fe": 0,
      "weight_percent_Mn": 0,
      "weight_percent_Mo": 0,
      "D10": null,
      "D50": null,
      "D90": null,
      "paper_id": 2,
      "paper_url": "https://link.springer.com/article/10.1007/s40964-017-0030-10",
      "porosity": 8,
      "relative_density": null,
      "comments": null,
      "unknown": 1649
    },
    "model": "melt_pool.GeometryRecord",
    "pk": 21
  },
  {
    "fields": {
      "material": "Ti-6Al-4V",
      "process": "PBF",
      "sub_process": "SLM",
      "power": 150,
      "velocity": 750,
      "hatch_spacing": 101.010101,
      "melt_pool_depth": 72,
      "melt_pool_width": 135,
      "melt_pool_length": null,
      "depth_over_length": 2.4,
      "depth_over_width": 0.5333333333,
      "length_over_width": null,
      "energy_joules_over_mm": 0.2,
      "energy_joules_over_mm_cubed": 66,
      "layer_thickness": 30,
      "beam_diameter": 30,
      "absorption_coefficient": 1.889965962,
      "absorption_coefficient_2": 0.4251058744,
      "density": 4470.5,
      "specific_heat_capacity": 561.5,
      "k": 7.2,
      "melting_temperature": 1922,
      "minimal_absorptivity": 0.26,
      "melt_pool_shape": "desirable",
      "spatter": null,
      "weight_percent_Y": 0,
      "weight_percent_Zn": 0,
      "weight_percent_Mg": 0,
      "weight_percent_Si": 0,
      "weight_percent_Al": 5.5,
      "weight_percent_Sn": 0,
      "weight_percent_Zr": 0,
      "weight_percent_W": 0,
      "weight_percent_Ti": 90,
      "weight_percent_V": 4.2,
      "weight_percent_Co": 0,
      "weight_percent_Cu": 0,
      "weight_percent_Ta": 0,
      "weight_percent_Nb": 0,
      "weight_percent_Ni": 0,
      "weight_percent_Cr": 0,
      "weight_percent_Fe": 0,
      "weight_percent_Mn": 0,
      "weight_percent_Mo": 0,
      "D10": null,
      "D50": null,
      "D90": null,
      "paper_id": 2,
      "paper_url": "https://link.springer.com/article/10.1007/s40964-017-0030-11",
      "porosity": 0,
      "relative_density": null,
      "comments": null,
      "unknown": 1649
    },
    "model": "melt_pool.GeometryRecord",
    "pk": 22
  },
  {
    "fields": {
      "material": "Ti-6Al-4V",
      "process": "PBF",
      "sub_process": "SLM",
      "power": 150,
      "velocity": 1000,
      "hatch_spacing": 100,
      "melt_pool_depth": 53,
      "melt_pool_width": 116,
      "melt_pool_length": null,
      "depth_over_length": 1.766666667,
      "depth_over_width": 0.4568965517,
      "length_over_width": null,
      "energy_joules_over_mm": 0.15,
      "energy_joules_over_mm_cubed": 50,
      "layer_thickness": 30,
      "beam_diameter": 30,
      "absorption_coefficient": 1.417455042,
      "absorption_coefficient_2": 0.4150355213,
      "density": 4470.5,
      "specific_heat_capacity": 561.5,
      "k": 7.2,
      "melting_temperature": 1922,
      "minimal_absorptivity": 0.26,
      "melt_pool_shape": "desirable",
      "spatter": null,
      "weight_percent_Y": 0,
      "weight_percent_Zn": 0,
      "weight_percent_Mg": 0,
      "weight_percent_Si": 0,
      "weight_percent_Al": 5.5,
      "weight_percent_Sn": 0,
      "weight_percent_Zr": 0,
      "weight_percent_W": 0,
      "weight_percent_Ti": 90,
      "weight_percent_V": 4.2,
      "weight_percent_Co": 0,
      "weight_percent_Cu": 0,
      "weight_percent_Ta": 0,
      "weight_percent_Nb": 0,
      "weight_percent_Ni": 0,
      "weight_percent_Cr": 0,
      "weight_percent_Fe": 0,
      "weight_percent_Mn": 0,
      "weight_percent_Mo": 0,
      "D10": null,
      "D50": null,
      "D90": null,
      "paper_id": 2,
      "paper_url": "https://link.springer.com/article/10.1007/s40964-017-0030-12",
      "porosity": 0,
      "relative_density": null,
      "comments": null,
      "unknown": 1649
    },
    "model": "melt_pool.GeometryRecord",
    "pk": 23
  },
  {
    "fields": {
      "material": "Ti-6Al-4V",
      "process": "PBF",
      "sub_process": "SLM",
      "power": 150,
      "velocity": 1200,
      "hatch_spacing": 101.6260163,
      "melt_pool_depth": 50,
      "melt_pool_width": 108,
      "melt_pool_length": null,
      "depth_over_length": 1.666666667,
      "depth_over_width": 0.462962963,
      "length_over_width": null,
      "energy_joules_over_mm": 0.125,
      "energy_joules_over_mm_cubed": 41,
      "layer_thickness": 30,
      "beam_diameter": 30,
      "absorption_coefficient": 1.181199583,
      "absorption_coefficient_2": 0.4291280755,
