Repository: BaratiLab/AMUI

# AMUI
Additive Manufacturing User Interface (AMUI)
Step 1: Clone the repository at "https://github.com/BaratiLab/AMUI.git" to your local directory using "git clone".

Step 2: Install docker desktop:
Go to the website: "https://www.docker.com/products/docker-desktop/"
Download the installation file of your choice and proceed with the installation.
Note: Creating an account is optional here.

Step 3: Navigate to the project directory in your system and open it using VS code. 
Run this command IN THE VS CODE TERMINAL to set up docker: "docker-compose up -d"

File: services/api/melt_pool/fixture/geometry.json (part 21 of 76)
[
      "weight_percent_Al": 0,
      "weight_percent_Sn": 0,
      "weight_percent_Zr": 0,
      "weight_percent_W": 0,
      "weight_percent_Ti": 0,
      "weight_percent_V": 0,
      "weight_percent_Co": 0,
      "weight_percent_Cu": 0,
      "weight_percent_Ta": 0,
      "weight_percent_Nb": 0,
      "weight_percent_Ni": 11.4,
      "weight_percent_Cr": 17.3,
      "weight_percent_Fe": 65,
      "weight_percent_Mn": 1.5,
      "weight_percent_Mo": 2.5,
      "D10": null,
      "D50": null,
      "D90": null,
      "paper_id": 20,
      "paper_url": "https://www.sciencedirect.com/science/article/pii/S2214860421000929",
      "porosity": null,
      "relative_density": null,
      "comments": null,
      "unknown": 1415
    },
    "model": "melt_pool.GeometryRecord",
    "pk": 467
  },
  {
    "fields": {
      "material": "SS316L",
      "process": "PBF",
      "sub_process": "SLM",
      "power": 600,
      "velocity": 500,
      "hatch_spacing": 105,
      "melt_pool_depth": 1045.06,
      "melt_pool_width": 198,
      "melt_pool_length": null,
      "depth_over_length": 34.83533333,
      "depth_over_width": 5.278080808,
      "length_over_width": 0,
      "energy_joules_over_mm": 1.2,
      "energy_joules_over_mm_cubed": null,
      "layer_thickness": 30,
      "beam_diameter": 37.5,
      "absorption_coefficient": 6.750222603,
      "absorption_coefficient_2": 0.2134295283,
      "density": 8000,
      "specific_heat_capacity": 500,
      "k": 16.3,
      "melting_temperature": 1688,
      "minimal_absorptivity": 0.33,
      "melt_pool_shape": "keyhole",
      "spatter": null,
      "weight_percent_Y": 0,
      "weight_percent_Zn": 0,
      "weight_percent_Mg": 0,
      "weight_percent_Si": 0,
      "weight_percent_Al": 0,
      "weight_percent_Sn": 0,
      "weight_percent_Zr": 0,
      "weight_percent_W": 0,
      "weight_percent_Ti": 0,
      "weight_percent_V": 0,
      "weight_percent_Co": 0,
      "weight_percent_Cu": 0,
      "weight_percent_Ta": 0,
      "weight_percent_Nb": 0,
      "weight_percent_Ni": 11.4,
      "weight_percent_Cr": 17.3,
      "weight_percent_Fe": 65,
      "weight_percent_Mn": 1.5,
      "weight_percent_Mo": 2.5,
      "D10": null,
      "D50": null,
      "D90": null,
      "paper_id": 20,
      "paper_url": "https://www.sciencedirect.com/science/article/pii/S2214860421000930",
      "porosity": null,
      "relative_density": null,
      "comments": null,
      "unknown": 1415
    },
    "model": "melt_pool.GeometryRecord",
    "pk": 468
  },
  {
    "fields": {
      "material": "SS316L",
      "process": "PBF",
      "sub_process": "SLM",
      "power": 600,
      "velocity": 600,
      "hatch_spacing": 105,
      "melt_pool_depth": 895.29,
      "melt_pool_width": 179.71,
      "melt_pool_length": null,
      "depth_over_length": 29.843,
      "depth_over_width": 4.981859663,
      "length_over_width": 0,
      "energy_joules_over_mm": 1,
      "energy_joules_over_mm_cubed": null,
      "layer_thickness": 30,
      "beam_diameter": 37.5,
      "absorption_coefficient": 5.625211408,
      "absorption_coefficient_2": 0.2094507481,
      "density": 8000,
      "specific_heat_capacity": 500,
      "k": 16.3,
      "melting_temperature": 1688,
      "minimal_absorptivity": 0.33,
      "melt_pool_shape": "keyhole",
      "spatter": null,
      "weight_percent_Y": 0,
      "weight_percent_Zn": 0,
      "weight_percent_Mg": 0,
      "weight_percent_Si": 0,
      "weight_percent_Al": 0,
      "weight_percent_Sn": 0,
      "weight_percent_Zr": 0,
      "weight_percent_W": 0,
      "weight_percent_Ti": 0,
      "weight_percent_V": 0,
      "weight_percent_Co": 0,
      "weight_percent_Cu": 0,
      "weight_percent_Ta": 0,
      "weight_percent_Nb": 0,
      "weight_percent_Ni": 11.4,
      "weight_percent_Cr": 17.3,
      "weight_percent_Fe": 65,
      "weight_percent_Mn": 1.5,
      "weight_percent_Mo": 2.5,
      "D10": null,
      "D50": null,
      "D90": null,
      "paper_id": 20,
      "paper_url": "https://www.sciencedirect.com/science/article/pii/S2214860421000931",
      "porosity": null,
      "relative_density": null,
      "comments": null,
      "unknown": 1415
    },
    "model": "melt_pool.GeometryRecord",
    "pk": 469
  },
  {
    "fields": {
      "material": "SS316L",
      "process": "PBF",
      "sub_process": "SLM",
      "power": 600,
      "velocity": 700,
      "hatch_spacing": 105,
      "melt_pool_depth": 782,
      "melt_pool_width": 161.43,
      "melt_pool_length": null,
      "depth_over_length": 26.06666667,
      "depth_over_width": 4.844204919,
      "length_over_width": 0,
      "energy_joules_over_mm": 0.8571428571,
      "energy_joules_over_mm_cubed": null,
      "layer_thickness": 30,
      "beam_diameter": 37.5,
      "absorption_coefficient": 4.821554267,
      "absorption_coefficient_2": 0.1964338589,
      "density": 8000,
      "specific_heat_capacity": 500,
      "k": 16.3,
      "melting_temperature": 1688,
      "minimal_absorptivity": 0.33,
      "melt_pool_shape": "keyhole",
      "spatter": null,
      "weight_percent_Y": 0,
      "weight_percent_Zn": 0,
      "weight_percent_Mg": 0,
      "weight_percent_Si": 0,
      "weight_percent_Al": 0,
      "weight_percent_Sn": 0,
      "weight_percent_Zr": 0,
      "weight_percent_W": 0,
      "weight_percent_Ti": 0,
      "weight_percent_V": 0,
      "weight_percent_Co": 0,
      "weight_percent_Cu": 0,
      "weight_percent_Ta": 0,
      "weight_percent_Nb": 0,
      "weight_percent_Ni": 11.4,
      "weight_percent_Cr": 17.3,
      "weight_percent_Fe": 65,
      "weight_percent_Mn": 1.5,
      "weight_percent_Mo": 2.5,
      "D10": null,
      "D50": null,
      "D90": null,
      "paper_id": 20,
      "paper_url": "https://www.sciencedirect.com/science/article/pii/S2214860421000932",
      "porosity": null,
      "relative_density": null,
      "comments": null,
      "unknown": 1415
    },
    "model": "melt_pool.GeometryRecord",
    "pk": 470
  },
  {
    "fields": {
      "material": "SS316L",
      "process": "PBF",
      "sub_process": "SLM",
      "power": 600,
      "velocity": 800,
      "hatch_spacing": 105,
      "melt_pool_depth": 681,
      "melt_pool_width": 153.71,
      "melt_pool_length": null,
      "depth_over_length": 22.7,
      "depth_over_width": 4.430420923,
      "length_over_width": 0,
      "energy_joules_over_mm": 0.75,
      "energy_joules_over_mm_cubed": null,
      "layer_thickness": 30,
      "beam_diameter": 37.5,
      "absorption_coefficient": 4.218869698,
      "absorption_coefficient_2": 0.2022397108,
      "density": 8000,
      "specific_heat_capacity": 500,
      "k": 16.3,
      "melting_temperature": 1688,
      "minimal_absorptivity": 0.33,
      "melt_pool_shape": "keyhole",
      "spatter": null,
      "weight_percent_Y": 0,
      "weight_percent_Zn": 0,
      "weight_percent_Mg": 0,
      "weight_percent_Si": 0,
      "weight_percent_Al": 0,
      "weight_percent_Sn": 0,
      "weight_percent_Zr": 0,
      "weight_percent_W": 0,
      "weight_percent_Ti": 0,
      "weight_percent_V": 0,
      "weight_percent_Co": 0,
      "weight_percent_Cu": 0,
      "weight_percent_Ta": 0,
      "weight_percent_Nb": 0,
      "weight_percent_Ni": 11.4,
      "weight_percent_Cr": 17.3,
      "weight_percent_Fe": 65,
      "weight_percent_Mn": 1.5,
      "weight_percent_Mo": 2.5,
      "D10": null,
      "D50": null,
      "D90": null,
      "paper_id": 20,
      "paper_url": "https://www.sciencedirect.com/science/article/pii/S2214860421000933",
      "porosity": null,
      "relative_density": null,
      "comments": null,
      "unknown": 1415
    },
    "model": "melt_pool.GeometryRecord",
    "pk": 471
  },
  {
    "fields": {
      "material": "SS316L",
      "process": "PBF",
      "sub_process": "SLM",
      "power": 600,
      "velocity": 900,
      "hatch_spacing": 105,
      "melt_pool_depth": 637.14,
      "melt_pool_width": 136.29,
      "melt_pool_length": null,
      "depth_over_length": 21.238,
      "depth_over_width": 4.674884438,
      "length_over_width": 0,
      "energy_joules_over_mm": 0.6666666667,
      "energy_joules_over_mm_cubed": null,
      "layer_thickness": 30,
      "beam_diameter": 37.5,
      "absorption_coefficient": 3.750089128,
      "absorption_coefficient_2": 0.1789047035,
      "density": 8000,
      "specific_heat_capacity": 500,
      "k": 16.3,
      "melting_temperature": 1688,
      "minimal_absorptivity": 0.33,
      "melt_pool_shape": null,
      "spatter": null,
      "weight_percent_Y": 0,
      "weight_percent_Zn": 0,
      "weight_percent_Mg": 0,
      "weight_percent_Si": 0,
      "weight_percent_Al": 0,
      "weight_percent_Sn": 0,
      "weight_percent_Zr": 0,
      "weight_percent_W": 0,
      "weight_percent_Ti": 0,
      "weight_percent_V": 0,
      "weight_percent_Co": 0,
      "weight_percent_Cu": 0,
      "weight_percent_Ta": 0,
      "weight_percent_Nb": 0,
      "weight_percent_Ni": 11.4,
      "weight_percent_Cr": 17.3,
      "weight_percent_Fe": 65,
      "weight_percent_Mn": 1.5,
      "weight_percent_Mo": 2.5,
      "D10": null,
      "D50": null,
      "D90": null,
      "paper_id": 20,
      "paper_url": "https://www.sciencedirect.com/science/article/pii/S2214860421000934",
      "porosity": null,
      "relative_density": null,
      "comments": null,
      "unknown": 1415
    },
    "model": "melt_pool.GeometryRecord",
    "pk": 472
  },
  {
    "fields": {
      "material": "SS316L",
      "process": "PBF",
      "sub_process": "SLM",
      "power": 600,
      "velocity": 1000,
      "hatch_spacing": 105,
      "melt_pool_depth": 335.14,
      "melt_pool_width": 225.71,
      "melt_pool_length": null,
      "depth_over_length": 11.17133333,
      "depth_over_width": 1.484825661,
      "length_over_width": 0,
      "energy_joules_over_mm": 0.6,
      "energy_joules_over_mm_cubed": null,
      "layer_thickness": 30,
      "beam_diameter": 37.5,
      "absorption_coefficient": 3.375111302,
      "absorption_coefficient_2": 0.5270475001,
      "density": 8000,
      "specific_heat_capacity": 500,
      "k": 16.3,
      "melting_temperature": 1688,
      "minimal_absorptivity": 0.33,
      "melt_pool_shape": null,
      "spatter": null,
      "weight_percent_Y": 0,
      "weight_percent_Zn": 0,
      "weight_percent_Mg": 0,
      "weight_percent_Si": 0,
      "weight_percent_Al": 0,
      "weight_percent_Sn": 0,
      "weight_percent_Zr": 0,
      "weight_percent_W": 0,
      "weight_percent_Ti": 0,
      "weight_percent_V": 0,
      "weight_percent_Co": 0,
      "weight_percent_Cu": 0,
      "weight_percent_Ta": 0,
      "weight_percent_Nb": 0,
      "weight_percent_Ni": 11.4,
      "weight_percent_Cr": 17.3,
      "weight_percent_Fe": 65,
      "weight_percent_Mn": 1.5,
      "weight_percent_Mo": 2.5,
      "D10": null,
      "D50": null,
      "D90": null,
      "paper_id": 20,
      "paper_url": "https://www.sciencedirect.com/science/article/pii/S2214860421000935",
      "porosity": null,
      "relative_density": null,
      "comments": null,
      "unknown": 1415
    },
    "model": "melt_pool.GeometryRecord",
    "pk": 473
  },
  {
    "fields": {
      "material": "SS316L",
      "process": "PBF",
      "sub_process": "SLM",
      "power": 600,
      "velocity": 1100,
      "hatch_spacing": 105,
      "melt_pool_depth": 274.57,
      "melt_pool_width": 198.86,
      "melt_pool_length": null,
      "depth_over_length": 9.152333333,
      "depth_over_width": 1.380720105,
      "length_over_width": 0,
      "energy_joules_over_mm": 0.5454545455,
      "energy_joules_over_mm_cubed": null,
      "layer_thickness": 30,
      "beam_diameter": 37.5,
      "absorption_coefficient": 3.068290066,
      "absorption_coefficient_2": 0.4506112755,
      "density": 8000,
      "specific_heat_capacity": 500,
      "k": 16.3,
      "melting_temperature": 1688,
      "minimal_absorptivity": 0.33,
      "melt_pool_shape": null,
      "spatter": null,
      "weight_percent_Y": 0,
      "weight_percent_Zn": 0,
      "weight_percent_Mg": 0,
      "weight_percent_Si": 0,
      "weight_percent_Al": 0,
      "weight_percent_Sn": 0,
      "weight_percent_Zr": 0,
      "weight_percent_W": 0,
      "weight_percent_Ti": 0,
      "weight_percent_V": 0,
      "weight_percent_Co": 0,
      "weight_percent_Cu": 0,
      "weight_percent_Ta": 0,
      "weight_percent_Nb": 0,
      "weight_percent_Ni": 11.4,
      "weight_percent_Cr": 17.3,
      "weight_percent_Fe": 65,
      "weight_percent_Mn": 1.5,
      "weight_percent_Mo": 2.5,
      "D10": null,
      "D50": null,
      "D90": null,
      "paper_id": 20,
      "paper_url": "https://www.sciencedirect.com/science/article/pii/S2214860421000936",
      "porosity": null,
      "relative_density": null,
      "comments": null,
      "unknown": 1415
    },
    "model": "melt_pool.GeometryRecord",
    "pk": 474
  },
  {
    "fields": {
      "material": "IN625",
      "process": "PBF",
      "sub_process": "SLM",
      "power": 50,
      "velocity": 500,
      "hatch_spacing": null,
      "melt_pool_depth": 18,
      "melt_pool_width": 85,
      "melt_pool_length": null,
      "depth_over_length": 0.3,
      "depth_over_width": 0.2117647059,
      "length_over_width": 0,
      "energy_joules_over_mm": 0.1,
      "energy_joules_over_mm_cubed": null,
      "layer_thickness": 60,
      "beam_diameter": 62,
      "absorption_coefficient": null,
      "absorption_coefficient_2": 0.4166131273,
      "density": 8442,
      "specific_heat_capacity": 429,
      "k": 9.8,
      "melting_temperature": 1593,
      "minimal_absorptivity": null,
      "melt_pool_shape": "LOF",
      "spatter": null,
      "weight_percent_Y": 0,
      "weight_percent_Zn": 0,
      "weight_percent_Mg": 0,
      "weight_percent_Si": 0,
      "weight_percent_Al": 0,
      "weight_percent_Sn": 0,
      "weight_percent_Zr": 0,
      "weight_percent_W": 0,
      "weight_percent_Ti": 0,
      "weight_percent_V": 0,
      "weight_percent_Co": 0,
      "weight_percent_Cu": 0,
      "weight_percent_Ta": 0,
      "weight_percent_Nb": 3.35,
      "weight_percent_Ni": 65,
      "weight_percent_Cr": 21,
      "weight_percent_Fe": 0,
      "weight_percent_Mn": 0,
      "weight_percent_Mo": 9,
      "D10": null,
      "D50": null,
      "D90": null,
      "paper_id": 21,
      "paper_url": "https://www.sciencedirect.com/science/article/abs/pii/S2214860420308769",
      "porosity": null,
      "relative_density": null,
      "comments": null,
      "unknown": 1320
    },
    "model": "melt_pool.GeometryRecord",
    "pk": 475
  },
  {
    "fields": {
      "material": "IN625",
      "process": "PBF",
      "sub_process": "SLM",
      "power": 65,
      "velocity": 500,
      "hatch_spacing": null,
      "melt_pool_depth": 20,
      "melt_pool_width": 89,
      "melt_pool_length": null,
      "depth_over_length": 0.3333333333,
      "depth_over_width": 0.2247191011,
      "length_over_width": 0,
      "energy_joules_over_mm": 0.13,
      "energy_joules_over_mm_cubed": null,
      "layer_thickness": 60,
      "beam_diameter": 62,
      "absorption_coefficient": null,
      "absorption_coefficient_2": 0.3493070578,
      "density": 8442,
      "specific_heat_capacity": 429,
      "k": 9.8,
      "melting_temperature": 1593,
      "minimal_absorptivity": null,
      "melt_pool_shape": "LOF",
      "spatter": null,
      "weight_percent_Y": 0,
      "weight_percent_Zn": 0,
      "weight_percent_Mg": 0,
      "weight_percent_Si": 0,
      "weight_percent_Al": 0,
      "weight_percent_Sn": 0,
      "weight_percent_Zr": 0,
      "weight_percent_W": 0,
      "weight_percent_Ti": 0,
      "weight_percent_V": 0,
      "weight_percent_Co": 0,
      "weight_percent_Cu": 0,
      "weight_percent_Ta": 0,
      "weight_percent_Nb": 3.35,
      "weight_percent_Ni": 65,
      "weight_percent_Cr": 21,
      "weight_percent_Fe": 0,
      "weight_percent_Mn": 0,
      "weight_percent_Mo": 9,
      "D10": null,
      "D50": null,
      "D90": null,
      "paper_id": 21,
      "paper_url": "https://www.sciencedirect.com/science/article/abs/pii/S2214860420308770",
      "porosity": null,
      "relative_density": null,
      "comments": null,
      "unknown": 1320
    },
    "model": "melt_pool.GeometryRecord",
    "pk": 476
  },
  {
    "fields": {
      "material": "IN625",
      "process": "PBF",
      "sub_process": "SLM",
      "power": 80,
      "velocity": 500,
      "hatch_spacing": null,
      "melt_pool_depth": 31,
      "melt_pool_width": 104,
      "melt_pool_length": null,
      "depth_over_length": 0.5166666667,
      "depth_over_width": 0.2980769231,
      "length_over_width": 0,
      "energy_joules_over_mm": 0.16,
      "energy_joules_over_mm_cubed": null,
      "layer_thickness": 60,
      "beam_diameter": 62,
      "absorption_coefficient": null,
      "absorption_coefficient_2": 0.3806165494,
      "density": 8442,
      "specific_heat_capacity": 429,
      "k": 9.8,
      "melting_temperature": 1593,
      "minimal_absorptivity": null,
      "melt_pool_shape": "LOF",
      "spatter": null,
      "weight_percent_Y": 0,
      "weight_percent_Zn": 0,
      "weight_percent_Mg": 0,
      "weight_percent_Si": 0,
      "weight_percent_Al": 0,
      "weight_percent_Sn": 0,
      "weight_percent_Zr": 0,
      "weight_percent_W": 0,
      "weight_percent_Ti": 0,
      "weight_percent_V": 0,
      "weight_percent_Co": 0,
      "weight_percent_Cu": 0,
      "weight_percent_Ta": 0,
      "weight_percent_Nb": 3.35,
      "weight_percent_Ni": 65,
      "weight_percent_Cr": 21,
      "weight_percent_Fe": 0,
      "weight_percent_Mn": 0,
      "weight_percent_Mo": 9,
      "D10": null,
      "D50": null,
      "D90": null,
      "paper_id": 21,
      "paper_url": "https://www.sciencedirect.com/science/article/abs/pii/S2214860420308771",
      "porosity": null,
      "relative_density": null,
      "comments": null,
      "unknown": 1320
    },
    "model": "melt_pool.GeometryRecord",
    "pk": 477
  },
  {
    "fields": {
      "material": "IN625",
      "process": "PBF",
      "sub_process": "SLM",
      "power": 100,
      "velocity": 500,
      "hatch_spacing": null,
      "melt_pool_depth": 58,
      "melt_pool_width": 130,
      "melt_pool_length": null,
      "depth_over_length": 0.9666666667,
      "depth_over_width": 0.4461538462,
      "length_over_width": 0,
      "energy_joules_over_mm": 0.2,
      "energy_joules_over_mm_cubed": null,
      "layer_thickness": 60,
      "beam_diameter": 62,
      "absorption_coefficient": null,
      "absorption_coefficient_2": 0.4654997625,
      "density": 8442,
      "specific_heat_capacity": 429,
      "k": 9.8,
      "melting_temperature": 1593,
      "minimal_absorptivity": null,
      "melt_pool_shape": "LOF",
      "spatter": null,
      "weight_percent_Y": 0,
      "weight_percent_Zn": 0,
      "weight_percent_Mg": 0,
      "weight_percent_Si": 0,
      "weight_percent_Al": 0,
      "weight_percent_Sn": 0,
      "weight_percent_Zr": 0,
      "weight_percent_W": 0,
      "weight_percent_Ti": 0,
      "weight_percent_V": 0,
      "weight_percent_Co": 0,
      "weight_percent_Cu": 0,
      "weight_percent_Ta": 0,
      "weight_percent_Nb": 3.35,
      "weight_percent_Ni": 65,
      "weight_percent_Cr": 21,
      "weight_percent_Fe": 0,
      "weight_percent_Mn": 0,
      "weight_percent_Mo": 9,
      "D10": null,
      "D50": null,
      "D90": null,
      "paper_id": 21,
      "paper_url": "https://www.sciencedirect.com/science/article/abs/pii/S2214860420308772",
      "porosity": null,
      "relative_density": null,
      "comments": null,
      "unknown": 1320
    },
    "model": "melt_pool.GeometryRecord",
    "pk": 478
  },
  {
    "fields": {
      "material": "IN625",
      "process": "PBF",
      "sub_process": "SLM",
      "power": 120,
      "velocity": 500,
      "hatch_spacing": null,
      "melt_pool_depth": 95,
      "melt_pool_width": 143,
      "melt_pool_length": null,
      "depth_over_length": 1.583333333,
      "depth_over_width": 0.6643356643,
      "length_over_width": 0,
      "energy_joules_over_mm": 0.24,
      "energy_joules_over_mm_cubed": null,
      "layer_thickness": 60,
      "beam_diameter": 62,
      "absorption_coefficient": null,
      "absorption_coefficient_2": 0.4656129216,
      "density": 8442,
      "specific_heat_capacity": 429,
      "k": 9.8,
      "melting_temperature": 1593,
      "minimal_absorptivity": null,
      "melt_pool_shape": "keyhole",
      "spatter": null,
      "weight_percent_Y": 0,
      "weight_percent_Zn": 0,
      "weight_percent_Mg": 0,
      "weight_percent_Si": 0,
      "weight_percent_Al": 0,
      "weight_percent_Sn": 0,
      "weight_percent_Zr": 0,
      "weight_percent_W": 0,
      "weight_percent_Ti": 0,
      "weight_percent_V": 0,
      "weight_percent_Co": 0,
      "weight_percent_Cu": 0,
      "weight_percent_Ta": 0,
      "weight_percent_Nb": 3.35,
      "weight_percent_Ni": 65,
      "weight_percent_Cr": 21,
      "weight_percent_Fe": 0,
      "weight_percent_Mn": 0,
      "weight_percent_Mo": 9,
      "D10": null,
      "D50": null,
      "D90": null,
      "paper_id": 21,
      "paper_url": "https://www.sciencedirect.com/science/article/abs/pii/S2214860420308773",
      "porosity": null,
      "relative_density": null,
      "comments": null,
      "unknown": 1320
    },
    "model": "melt_pool.GeometryRecord",
    "pk": 479
  },
  {
    "fields": {
      "material": "IN625",
      "process": "PBF",
      "sub_process": "SLM",
      "power": 150,
      "velocity": 500,
      "hatch_spacing": null,
      "melt_pool_depth": 130,
      "melt_pool_width": 146,
      "melt_pool_length": null,
      "depth_over_length": 2.166666667,
      "depth_over_width": 0.8904109589,
      "length_over_width": 0,
      "energy_joules_over_mm": 0.3,
      "energy_joules_over_mm_cubed": null,
      "layer_thickness": 60,
      "beam_diameter": 62,
      "absorption_coefficient": null,
      "absorption_coefficient_2": 0.3876379258,
      "density": 8442,
      "specific_heat_capacity": 429,
      "k": 9.8,
      "melting_temperature": 1593,
      "minimal_absorptivity": null,
      "melt_pool_shape": "keyhole",
      "spatter": null,
      "weight_percent_Y": 0,
      "weight_percent_Zn": 0,
      "weight_percent_Mg": 0,
      "weight_percent_Si": 0,
      "weight_percent_Al": 0,
      "weight_percent_Sn": 0,
      "weight_percent_Zr": 0,
      "weight_percent_W": 0,
      "weight_percent_Ti": 0,
      "weight_percent_V": 0,
      "weight_percent_Co": 0,
      "weight_percent_Cu": 0,
      "weight_percent_Ta": 0,
      "weight_percent_Nb": 3.35,
      "weight_percent_Ni": 65,
      "weight_percent_Cr": 21,
      "weight_percent_Fe": 0,
      "weight_percent_Mn": 0,
      "weight_percent_Mo": 9,
      "D10": null,
      "D50": null,
      "D90": null,
      "paper_id": 21,
      "paper_url": "https://www.sciencedirect.com/science/article/abs/pii/S2214860420308774",
      "porosity": null,
      "relative_density": null,
      "comments": null,
      "unknown": 1320
    },
    "model": "melt_pool.GeometryRecord",
    "pk": 480
  },
  {
    "fields": {
      "material": "IN625",
      "process": "PBF",
      "sub_process": "SLM",
      "power": 200,
      "velocity": 500,
      "hatch_spacing": null,
      "melt_pool_depth": 202,
      "melt_pool_width": 152,
      "melt_pool_length": null,
      "depth_over_length": 3.366666667,
      "depth_over_width": 1.328947368,
      "length_over_width": 0,
      "energy_joules_over_mm": 0.4,
      "energy_joules_over_mm_cubed": null,
      "layer_thickness": 60,
      "beam_diameter": 62,
      "absorption_coefficient": null,
      "absorption_coefficient_2": 0.3141278884,
      "density": 8442,
      "specific_heat_capacity": 429,
      "k": 9.8,
      "melting_temperature": 1593,
      "minimal_absorptivity": null,
      "melt_pool_shape": "keyhole",
      "spatter": null,
      "weight_percent_Y": 0,
      "weight_percent_Zn": 0,
      "weight_percent_Mg": 0,
      "weight_percent_Si": 0,
      "weight_percent_Al": 0,
      "weight_percent_Sn": 0,
      "weight_percent_Zr": 0,
      "weight_percent_W": 0,
      "weight_percent_Ti": 0,
      "weight_percent_V": 0,
      "weight_percent_Co": 0,
      "weight_percent_Cu": 0,
      "weight_percent_Ta": 0,
      "weight_percent_Nb": 3.35,
      "weight_percent_Ni": 65,
      "weight_percent_Cr": 21,
      "weight_percent_Fe": 0,
      "weight_percent_Mn": 0,
      "weight_percent_Mo": 9,
      "D10": null,
      "D50": null,
      "D90": null,
      "paper_id": 21,
      "paper_url": "https://www.sciencedirect.com/science/article/abs/pii/S2214860420308775",
      "porosity": null,
      "relative_density": null,
      "comments": null,
      "unknown": 1320
    },
    "model": "melt_pool.GeometryRecord",
    "pk": 481
  },
  {
    "fields": {
      "material": "IN625",
      "process": "PBF",
      "sub_process": "SLM",
      "power": 300,
      "velocity": 500,
      "hatch_spacing": null,
      "melt_pool_depth": 259,
      "melt_pool_width": 160,
      "melt_pool_length": null,
      "depth_over_length": 4.316666667,
      "depth_over_width": 1.61875,
      "length_over_width": 0,
      "energy_joules_over_mm": 0.6,
      "energy_joules_over_mm_cubed": null,
      "layer_thickness": 60,
      "beam_diameter": 62,
      "absorption_coefficient": null,
      "absorption_coefficient_2": 0.2311556642,
      "density": 8442,
      "specific_heat_capacity": 429,
      "k": 9.8,
      "melting_temperature": 1593,
      "minimal_absorptivity": null,
      "melt_pool_shape": "keyhole",
      "spatter": null,
      "weight_percent_Y": 0,
      "weight_percent_Zn": 0,
      "weight_percent_Mg": 0,
      "weight_percent_Si": 0,
      "weight_percent_Al": 0,
      "weight_percent_Sn": 0,
      "weight_percent_Zr": 0,
      "weight_percent_W": 0,
      "weight_percent_Ti": 0,
      "weight_percent_V": 0,
      "weight_percent_Co": 0,
      "weight_percent_Cu": 0,
      "weight_percent_Ta": 0,
      "weight_percent_Nb": 3.35,
      "weight_percent_Ni": 65,
      "weight_percent_Cr": 21,
      "weight_percent_Fe": 0,
      "weight_percent_Mn": 0,
      "weight_percent_Mo": 9,
      "D10": null,
      "D50": null,
      "D90": null,
      "paper_id": 21,
      "paper_url": "https://www.sciencedirect.com/science/article/abs/pii/S2214860420308776",
      "porosity": null,
      "relative_density": null,
      "comments": null,
      "unknown": 1320
    },
    "model": "melt_pool.GeometryRecord",
    "pk": 482
  },
  {
    "fields": {
      "material": "SS316L",
      "process": "PBF",
      "sub_process": "SLM",
      "power": 150,
      "velocity": 968.9922481,
      "hatch_spacing": 90,
      "melt_pool_depth": 81,
      "melt_pool_width": 124,
      "melt_pool_length": null,
      "depth_over_length": 2.025,
      "depth_over_width": 0.6532258065,
      "length_over_width": 0,
      "energy_joules_over_mm": 0.1548,
      "energy_joules_over_mm_cubed": 43,
      "layer_thickness": 40,
      "beam_diameter": 116,
      "absorption_coefficient": 0.09100498133,
      "absorption_coefficient_2": 0.6387557829,
      "density": 8000,
      "specific_heat_capacity": 500,
      "k": 16.3,
      "melting_temperature": 1688,
      "minimal_absorptivity": 0.33,
      "melt_pool_shape": null,
      "spatter": null,
      "weight_percent_Y": 0,
      "weight_percent_Zn": 0,
      "weight_percent_Mg": 0,
      "weight_percent_Si": 0,
      "weight_percent_Al": 0,
      "weight_percent_Sn": 0,
      "weight_percent_Zr": 0,
      "weight_percent_W": 0,
      "weight_percent_Ti": 0,
      "weight_percent_V": 0,
      "weight_percent_Co": 0,
      "weight_percent_Cu": 0,
      "weight_percent_Ta": 0,
      "weight_percent_Nb": 0,
      "weight_percent_Ni": 11.4,
      "weight_percent_Cr": 17.3,
      "weight_percent_Fe": 65,
      "weight_percent_Mn": 1.5,
      "weight_percent_Mo": 2.5,
      "D10": null,
      "D50": null,
      "D90": null,
      "paper_id": 22,
      "paper_url": "https://www.tandfonline.com/doi/abs/10.1080/2374068X.2018.1535643journalCode=tmpt20",
      "porosity": null,
      "relative_density": null,
      "comments": null,
      "unknown": 1415
    },
    "model": "melt_pool.GeometryRecord",
    "pk": 483
  },
  {
    "fields": {
      "material": "SS316L",
      "process": "PBF",
      "sub_process": "SLM",
      "power": 150,
      "velocity": 672.0430108,
      "hatch_spacing": 90,
      "melt_pool_depth": 113.8,
      "melt_pool_width": 171.8,
      "melt_pool_length": null,
      "depth_over_length": 2.845,
      "depth_over_width": 0.6623981374,
      "length_over_width": 0,
      "energy_joules_over_mm": 0.2232,
      "energy_joules_over_mm_cubed": 62,
      "layer_thickness": 40,
      "beam_diameter": 116,
      "absorption_coefficient": 0.1311839526,
      "absorption_coefficient_2": 0.8529546647,
      "density": 8000,
      "specific_heat_capacity": 500,
      "k": 16.3,
      "melting_temperature": 1688,
      "minimal_absorptivity": 0.33,
      "melt_pool_shape": null,
      "spatter": null,
      "weight_percent_Y": 0,
      "weight_percent_Zn": 0,
      "weight_percent_Mg": 0,
      "weight_percent_Si": 0,
      "weight_percent_Al": 0,
      "weight_percent_Sn": 0,
      "weight_percent_Zr": 0,
      "weight_percent_W": 0,
      "weight_percent_Ti": 0,
      "weight_percent_V": 0,
      "weight_percent_Co": 0,
      "weight_percent_Cu": 0,
      "weight_percent_Ta": 0,
      "weight_percent_Nb": 0,
      "weight_percent_Ni": 11.4,
      "weight_percent_Cr": 17.3,
      "weight_percent_Fe": 65,
      "weight_percent_Mn": 1.5,
      "weight_percent_Mo": 2.5,
      "D10": null,
      "D50": null,
      "D90": null,
      "paper_id": 22,
      "paper_url": "https://www.tandfonline.com/doi/abs/10.1080/2374068X.2018.1535643journalCode=tmpt21",
      "porosity": null,
      "relative_density": null,
      "comments": null,
      "unknown": 1415
    },
    "model": "melt_pool.GeometryRecord",
    "pk": 484
  },
  {
    "fields": {
      "material": "SS316L",
      "process": "PBF",
      "sub_process": "SLM",
      "power": 150,
      "velocity": 527.4261603,
      "hatch_spacing": 90,
      "melt_pool_depth": 117.4,
      "melt_pool_width": 192.6,
      "melt_pool_length": null,
      "depth_over_length": 2.935,
      "depth_over_width": 0.6095534787,
      "length_over_width": 0,
      "energy_joules_over_mm": 0.2844,
      "energy_joules_over_mm_cubed": 79,
      "layer_thickness": 40,
      "beam_diameter": 116,
      "absorption_coefficient": 0.1671662808,
      "absorption_coefficient_2": 0.8501723586,
      "density": 8000,
      "specific_heat_capacity": 500,
      "k": 16.3,
      "melting_temperature": 1688,
      "minimal_absorptivity": 0.33,
      "melt_pool_shape": null,
      "spatter": null,
      "weight_percent_Y": 0,
      "weight_percent_Zn": 0,
      "weight_percent_Mg": 0,
      "weight_percent_Si": 0,
      "weight_percent_Al": 0,
      "weight_percent_Sn": 0,
      "weight_percent_Zr": 0,
      "weight_percent_W": 0,
      "weight_percent_Ti": 0,
      "weight_percent_V": 0,
      "weight_percent_Co": 0,
      "weight_percent_Cu": 0,
      "weight_percent_Ta": 0,
      "weight_percent_Nb": 0,
      "weight_percent_Ni": 11.4,
      "weight_percent_Cr": 17.3,
      "weight_percent_Fe": 65,
      "weight_percent_Mn": 1.5,
      "weight_percent_Mo": 2.5,
      "D10": null,
      "D50": null,
      "D90": null,
      "paper_id": 22,
      "paper_url": "https://www.tandfonline.com/doi/abs/10.1080/2374068X.2018.1535643journalCode=tmpt22",
      "porosity": null,
      "relative_density": null,
      "comments": null,
      "unknown": 1415
    },
    "model": "melt_pool.GeometryRecord",
    "pk": 485
  },
  {
    "fields": {
      "material": "SS316L",
      "process": "PBF",
      "sub_process": "SLM",
      "power": 200,
      "velocity": 1291.989664,
      "hatch_spacing": 90,
      "melt_pool_depth": 107.72,
      "melt_pool_width": 123.88,
      "melt_pool_length": null,
      "depth_over_length": 2.693,
      "depth_over_width": 0.8695511786,
      "length_over_width": 0,
      "energy_joules_over_mm": 0.1548,
      "energy_joules_over_mm_cubed": 43,
      "layer_thickness": 40,
      "beam_diameter": 116,
      "absorption_coefficient": 0.09100498133,
      "absorption_coefficient_2": 0.6257093792,
      "density": 8000,
      "specific_heat_capacity": 500,
      "k": 16.3,
      "melting_temperature": 1688,
      "minimal_absorptivity": 0.33,
      "melt_pool_shape": null,
      "spatter": null,
      "weight_percent_Y": 0,
      "weight_percent_Zn": 0,
      "weight_percent_Mg": 0,
      "weight_percent_Si": 0,
      "weight_percent_Al": 0,
      "weight_percent_Sn": 0,
      "weight_percent_Zr": 0,
      "weight_percent_W": 0,
      "weight_percent_Ti": 0,
      "weight_percent_V": 0,
      "weight_percent_Co": 0,
      "weight_percent_Cu": 0,
      "weight_percent_Ta": 0,
      "weight_percent_Nb": 0,
      "weight_percent_Ni": 11.4,
      "weight_percent_Cr": 17.3,
      "weight_percent_Fe": 65,
      "weight_percent_Mn": 1.5,
      "weight_percent_Mo": 2.5,
      "D10": null,
      "D50": null,
      "D90": null,
      "paper_id": 22,
      "paper_url": "https://www.tandfonline.com/doi/abs/10.1080/2374068X.2018.1535643journalCode=tmpt23",
      "porosity": null,
      "relative_density": null,
      "comments": null,
      "unknown": 1415
    },
    "model": "melt_pool.GeometryRecord",
    "pk": 486
  },
  {
    "fields": {
      "material": "SS316L",
      "process": "PBF",
      "sub_process": "SLM",
      "power": 200,
      "velocity": 896.0573477,
      "hatch_spacing": 90,
      "melt_pool_depth": 148.6,
      "melt_pool_width": 167.9,
      "melt_pool_length": null,
      "depth_over_length": 3.715,
      "depth_over_width": 0.8850506254,
      "length_over_width": 0,
      "energy_joules_over_mm": 0.2232,
      "energy_joules_over_mm_cubed": 62,
      "layer_thickness": 40,
      "beam_diameter": 116,
      "absorption_coefficient": 0.1311839526,
      "absorption_coefficient_2": 0.8000581044,
      "density": 8000,
      "specific_heat_capacity": 500,
      "k": 16.3,
      "melting_temperature": 1688,
      "minimal_absorptivity": 0.33,
      "melt_pool_shape": null,
      "spatter": null,
      "weight_percent_Y": 0,
      "weight_percent_Zn": 0,
      "weight_percent_Mg": 0,
      "weight_percent_Si": 0,
      "weight_percent_Al": 0,
      "weight_percent_Sn": 0,
      "weight_percent_Zr": 0,
      "weight_percent_W": 0,
      "weight_percent_Ti": 0,
      "weight_percent_V": 0,
      "weight_percent_Co": 0,
      "weight_percent_Cu": 0,
      "weight_percent_Ta": 0,
      "weight_percent_Nb": 0,
      "weight_percent_Ni": 11.4,
      "weight_percent_Cr": 17.3,
      "weight_percent_Fe": 65,
      "weight_percent_Mn": 1.5,
      "weight_percent_Mo": 2.5,
      "D10": null,
      "D50": null,
      "D90": null,
      "paper_id": 22,
      "paper_url": "https://www.tandfonline.com/doi/abs/10.1080/2374068X.2018.1535643journalCode=tmpt24",
      "porosity": null,
      "relative_density": null,
      "comments": null,
      "unknown": 1415
    },
    "model": "melt_pool.GeometryRecord",
    "pk": 487
  },
  {
    "fields": {
      "material": "SS316L",
      "process": "PBF",
      "sub_process": "SLM",
      "power": 200,
      "velocity": 703.2348805,
      "hatch_spacing": 90,
      "melt_pool_depth": 136.9,
      "melt_pool_width": 178,
      "melt_pool_length": null,
      "depth_over_length": 3.4225,
      "depth_over_width": 0.7691011236,
      "length_over_width": 0,
      "energy_joules_over_mm": 0.2844,
      "energy_joules_over_mm_cubed": 79,
      "layer_thickness": 40,
      "beam_diameter": 116,
      "absorption_coefficient": 0.1671662808,
      "absorption_coefficient_2": 0.7142928407,
      "density": 8000,
      "specific_heat_capacity": 500,
      "k": 16.3,
      "melting_temperature": 1688,
      "minimal_absorptivity": 0.33,
      "melt_pool_shape": null,
      "spatter": null,
      "weight_percent_Y": 0,
      "weight_percent_Zn": 0,
      "weight_percent_Mg": 0,
      "weight_percent_Si": 0,
      "weight_percent_Al": 0,
      "weight_percent_Sn": 0,
      "weight_percent_Zr": 0,
      "weight_percent_W": 0,
      "weight_percent_Ti": 0,
      "weight_percent_V": 0,
      "weight_percent_Co": 0,
      "weight_percent_Cu": 0,
      "weight_percent_Ta": 0,
      "weight_percent_Nb": 0,
      "weight_percent_Ni": 11.4,
      "weight_percent_Cr": 17.3,
      "weight_percent_Fe": 65,
      "weight_percent_Mn": 1.5,
      "weight_percent_Mo": 2.5,
      "D10": null,
      "D50": null,
      "D90": null,
      "paper_id": 22,
      "paper_url": "https://www.tandfonline.com/doi/abs/10.1080/2374068X.2018.1535643journalCode=tmpt25",
      "porosity": null,
      "relative_density": null,
      "comments": null,
      "unknown": 1415
    },
    "model": "melt_pool.GeometryRecord",
    "pk": 488
  },
  {
    "fields": {
      "material": "SS316L",
      "process": "PBF",
      "sub_process": "SLM",
      "power": 250,
      "velocity": 1614.98708,
      "hatch_spacing": 90,
      "melt_pool_depth": 113.5,
      "melt_pool_width": 145.3,
      "melt_pool_length": null,
      "depth_over_length": 2.8375,
      "depth_over_width": 0.7811424639,
      "length_over_width": 0,
      "energy_joules_over_mm": 0.1548,
      "energy_joules_over_mm_cubed": 43,
      "layer_thickness": 40,
      "beam_diameter": 116,
      "absorption_coefficient": 0.09100498133,
      "absorption_coefficient_2": 0.8452406715,
      "density": 8000,
      "specific_heat_capacity": 500,
      "k": 16.3,
      "melting_temperature": 1688,
      "minimal_absorptivity": 0.33,
      "melt_pool_shape": null,
      "spatter": null,
      "weight_percent_Y": 0,
      "weight_percent_Zn": 0,
      "weight_percent_Mg": 0,
      "weight_percent_Si": 0,
      "weight_percent_Al": 0,
      "weight_percent_Sn": 0,
      "weight_percent_Zr": 0,
      "weight_percent_W": 0,
      "weight_percent_Ti": 0,
      "weight_percent_V": 0,
      "weight_percent_Co": 0,
      "weight_percent_Cu": 0,
      "weight_percent_Ta": 0,
      "weight_percent_Nb": 0,
      "weight_percent_Ni": 11.4,
      "weight_percent_Cr": 17.3,
      "weight_percent_Fe": 65,
      "weight_percent_Mn": 1.5,
      "weight_percent_Mo": 2.5,
      "D10": null,
      "D50": null,
      "D90": null,
      "paper_id": 22,
      "paper_url": "https://www.tandfonline.com/doi/abs/10.1080/2374068X.2018.1535643journalCode=tmpt26",
      "porosity": null,
      "relative_density": null,
      "comments": null,
      "unknown": 1415
    },
    "model": "melt_pool.GeometryRecord",
    "pk": 489
  },
  {
    "fields": {
      "material": "SS316L",
      "process": "PBF",
      "sub_process": "SLM",
      "power": 250,
      "velocity": 1120.071685,
      "hatch_spacing": 90,
      "melt_pool_depth": 153.64,
      "melt_pool_width": 145.96,
      "melt_pool_length": null,
      "depth_over_length": 3.841,
      "depth_over_width": 1.052617155,
      "length_over_width": 0,
      "energy_joules_over_mm": 0.2232,
      "energy_joules_over_mm_cubed": 62,
      "layer_thickness": 40,
      "beam_diameter": 116,
      "absorption_coefficient": 0.1311839526,
      "absorption_coefficient_2": 0.6017219611,
      "density": 8000,
      "specific_heat_capacity": 500,
      "k": 16.3,
      "melting_temperature": 1688,
      "minimal_absorptivity": 0.33,
      "melt_pool_shape": null,
      "spatter": null,
      "weight_percent_Y": 0,
      "weight_percent_Zn": 0,
      "weight_percent_Mg": 0,
      "weight_percent_Si": 0,
      "weight_percent_Al": 0,
      "weight_percent_Sn": 0,
      "weight_percent_Zr": 0,
      "weight_percent_W": 0,
      "weight_percent_Ti": 0,
      "weight_percent_V": 0,
      "weight_percent_Co": 0,
      "weight_percent_Cu": 0,
      "weight_percent_Ta": 0,
