Repository: BaratiLab/AMUI

# AMUI
Additive Manufacturing User Interface (AMUI)
Step 1: Clone the repository at "https://github.com/BaratiLab/AMUI.git" to your local directory using "git clone".

Step 2: Install docker desktop:
Go to the website: "https://www.docker.com/products/docker-desktop/"
Download the installation file of your choice and proceed with the installation.
Note: Creating an account is optional here.

Step 3: Navigate to the project directory in your system and open it using VS code. 
Run this command IN THE VS CODE TERMINAL to set up docker: "docker-compose up -d"

File: services/api/melt_pool/fixture/records.json (part 35 of 99)
[
      "hatch_spacing": 87.5,
      "paper_url": "https://www.sciencedirect.com/science/article/abs/pii/S0030399217306437",
      "k": 7.2,
      "length_over_width": 1.216494845,
      "weight_percent_Sn": 0,
      "weight_percent_Zr": 0,
      "melting_temperature": 1922,
      "melt_pool_shape": "LOF",
      "weight_percent_Mg": 0,
      "spatter": null,
      "D50": null,
      "weight_percent_Si": 0,
      "melt_pool_width": 97,
      "weight_percent_Y": 0,
      "weight_percent_Zn": 0,
      "D90": null,
      "weight_percent_Mo": 0,
      "weight_percent_Fe": 0,
      "weight_percent_Mn": 0,
      "sub_process": "SLM",
      "depth_over_width": 0.2989690722,
      "melt_pool_length": 118,
      "absorption_coefficient_2": 0.2295167304,
      "density": 4470.5,
      "energy_density": null,
      "D10": null,
      "unknown": 1649,
      "weight_percent_Co": 0,
      "weight_percent_Ni": 0,
      "melt_pool_depth": 29,
      "weight_percent_Nb": 0,
      "weight_percent_V": 4.2,
      "power": 67.5,
      "absorption_coefficient": 0.7529088464,
      "minimal_absorptivity": 0.26,
      "relative_density": null,
      "layer_thickness": 30,
      "specific_heat_capacity": 561.5,
      "record_type": "geometry"
    },
    "model": "melt_pool.Record",
    "pk": 314
  },
  {
    "fields": {
      "weight_percent_Al": 5.5,
      "comments": null,
      "depth_over_length": 1.2,
      "energy_joules_over_mm_cubed": 129.4498382,
      "velocity": 257.5,
      "paper_id": 15,
      "weight_percent_Cr": 0,
      "weight_percent_Ta": 0,
      "weight_percent_Ti": 90,
      "energy_joules_over_mm": 0.3155339806,
      "weight_percent_Cu": 0,
      "process": "PBF",
      "beam_diameter": 50,
      "porosity": null,
      "weight_percent_W": 0,
      "material": "Ti-6Al-4V",
      "hatch_spacing": 81.25,
      "paper_url": "https://www.sciencedirect.com/science/article/abs/pii/S0030399217306438",
      "k": 7.2,
      "length_over_width": 1.258928571,
      "weight_percent_Sn": 0,
      "weight_percent_Zr": 0,
      "melting_temperature": 1922,
      "melt_pool_shape": null,
      "weight_percent_Mg": 0,
      "spatter": null,
      "D50": null,
      "weight_percent_Si": 0,
      "melt_pool_width": 112,
      "weight_percent_Y": 0,
      "weight_percent_Zn": 0,
      "D90": null,
      "weight_percent_Mo": 0,
      "weight_percent_Fe": 0,
      "weight_percent_Mn": 0,
      "sub_process": "SLM",
      "depth_over_width": 0.3214285714,
      "melt_pool_length": 141,
      "absorption_coefficient_2": 0.2156814438,
      "density": 4470.5,
      "energy_density": null,
      "D10": null,
      "unknown": 1649,
      "weight_percent_Co": 0,
      "weight_percent_Ni": 0,
      "melt_pool_depth": 36,
      "weight_percent_Nb": 0,
      "weight_percent_V": 4.2,
      "power": 81.25,
      "absorption_coefficient": 1.073408029,
      "minimal_absorptivity": 0.26,
      "relative_density": null,
      "layer_thickness": 30,
      "specific_heat_capacity": 561.5,
      "record_type": "geometry"
    },
    "model": "melt_pool.Record",
    "pk": 315
  },
  {
    "fields": {
      "weight_percent_Al": 5.5,
      "comments": null,
      "depth_over_length": 1.933333333,
      "energy_joules_over_mm_cubed": 153.0054645,
      "velocity": 305,
      "paper_id": 15,
      "weight_percent_Cr": 0,
      "weight_percent_Ta": 0,
      "weight_percent_Ti": 90,
      "energy_joules_over_mm": 0.4016393443,
      "weight_percent_Cu": 0,
      "process": "PBF",
      "beam_diameter": 50,
      "porosity": null,
      "weight_percent_W": 0,
      "material": "Ti-6Al-4V",
      "hatch_spacing": 87.5,
      "paper_url": "https://www.sciencedirect.com/science/article/abs/pii/S0030399217306439",
      "k": 7.2,
      "length_over_width": 1.301369863,
      "weight_percent_Sn": 0,
      "weight_percent_Zr": 0,
      "melting_temperature": 1922,
      "melt_pool_shape": null,
      "weight_percent_Mg": 0,
      "spatter": null,
      "D50": null,
      "weight_percent_Si": 0,
      "melt_pool_width": 146,
      "weight_percent_Y": 0,
      "weight_percent_Zn": 0,
      "D90": null,
      "weight_percent_Mo": 0,
      "weight_percent_Fe": 0,
      "weight_percent_Mn": 0,
      "sub_process": "SLM",
      "depth_over_width": 0.397260274,
      "melt_pool_length": 190,
      "absorption_coefficient_2": 0.2680558848,
      "density": 4470.5,
      "energy_density": null,
      "D10": null,
      "unknown": 1649,
      "weight_percent_Co": 0,
      "weight_percent_Ni": 0,
      "melt_pool_depth": 58,
      "weight_percent_Nb": 0,
      "weight_percent_V": 4.2,
      "power": 122.5,
      "absorption_coefficient": 1.36631817,
      "minimal_absorptivity": 0.26,
      "relative_density": null,
      "layer_thickness": 30,
      "specific_heat_capacity": 561.5,
      "record_type": "geometry"
    },
    "model": "melt_pool.Record",
    "pk": 316
  },
  {
    "fields": {
      "weight_percent_Al": 5.5,
      "comments": null,
      "depth_over_length": 1.866666667,
      "energy_joules_over_mm_cubed": 173.2636296,
      "velocity": 257.5,
      "paper_id": 15,
      "weight_percent_Cr": 0,
      "weight_percent_Ta": 0,
      "weight_percent_Ti": 90,
      "energy_joules_over_mm": 0.4223300971,
      "weight_percent_Cu": 0,
      "process": "PBF",
      "beam_diameter": 50,
      "porosity": null,
      "weight_percent_W": 0,
      "material": "Ti-6Al-4V",
      "hatch_spacing": 81.25,
      "paper_url": "https://www.sciencedirect.com/science/article/abs/pii/S0030399217306440",
      "k": 7.2,
      "length_over_width": 1.328571429,
      "weight_percent_Sn": 0,
      "weight_percent_Zr": 0,
      "melting_temperature": 1922,
      "melt_pool_shape": null,
      "weight_percent_Mg": 0,
      "spatter": null,
      "D50": null,
      "weight_percent_Si": 0,
      "melt_pool_width": 140,
      "weight_percent_Y": 0,
      "weight_percent_Zn": 0,
      "D90": null,
      "weight_percent_Mo": 0,
      "weight_percent_Fe": 0,
      "weight_percent_Mn": 0,
      "sub_process": "SLM",
      "depth_over_width": 0.4,
      "melt_pool_length": 186,
      "absorption_coefficient_2": 0.2419168516,
      "density": 4470.5,
      "energy_density": null,
      "D10": null,
      "unknown": 1649,
      "weight_percent_Co": 0,
      "weight_percent_Ni": 0,
      "melt_pool_depth": 56,
      "weight_percent_Nb": 0,
      "weight_percent_V": 4.2,
      "power": 108.75,
      "absorption_coefficient": 1.436728514,
      "minimal_absorptivity": 0.26,
      "relative_density": null,
      "layer_thickness": 30,
      "specific_heat_capacity": 561.5,
      "record_type": "geometry"
    },
    "model": "melt_pool.Record",
    "pk": 317
  },
  {
    "fields": {
      "weight_percent_Al": 5.5,
      "comments": null,
      "depth_over_length": 1.3,
      "energy_joules_over_mm_cubed": 223.6024845,
      "velocity": 115,
      "paper_id": 15,
      "weight_percent_Cr": 0,
      "weight_percent_Ta": 0,
      "weight_percent_Ti": 90,
      "energy_joules_over_mm": 0.5869565217,
      "weight_percent_Cu": 0,
      "process": "PBF",
      "beam_diameter": 50,
      "porosity": null,
      "weight_percent_W": 0,
      "material": "Ti-6Al-4V",
      "hatch_spacing": 87.5,
      "paper_url": "https://www.sciencedirect.com/science/article/abs/pii/S0030399217306441",
      "k": 7.2,
      "length_over_width": 1.210084034,
      "weight_percent_Sn": 0,
      "weight_percent_Zr": 0,
      "melting_temperature": 1922,
      "melt_pool_shape": null,
      "weight_percent_Mg": 0,
      "spatter": null,
      "D50": null,
      "weight_percent_Si": 0,
      "melt_pool_width": 119,
      "weight_percent_Y": 0,
      "weight_percent_Zn": 0,
      "D90": null,
      "weight_percent_Mo": 0,
      "weight_percent_Fe": 0,
      "weight_percent_Mn": 0,
      "sub_process": "SLM",
      "depth_over_width": 0.3277310924,
      "melt_pool_length": 144,
      "absorption_coefficient_2": 0.1592918065,
      "density": 4470.5,
      "energy_density": null,
      "D10": null,
      "unknown": 1649,
      "weight_percent_Co": 0,
      "weight_percent_Ni": 0,
      "melt_pool_depth": 39,
      "weight_percent_Nb": 0,
      "weight_percent_V": 4.2,
      "power": 67.5,
      "absorption_coefficient": 1.996824928,
      "minimal_absorptivity": 0.26,
      "relative_density": null,
      "layer_thickness": 30,
      "specific_heat_capacity": 561.5,
      "record_type": "geometry"
    },
    "model": "melt_pool.Record",
    "pk": 318
  },
  {
    "fields": {
      "weight_percent_Al": 5.5,
      "comments": null,
      "depth_over_length": 1.433333333,
      "energy_joules_over_mm_cubed": 205.1282051,
      "velocity": 162.5,
      "paper_id": 15,
      "weight_percent_Cr": 0,
      "weight_percent_Ta": 0,
      "weight_percent_Ti": 90,
      "energy_joules_over_mm": 0.5,
      "weight_percent_Cu": 0,
      "process": "PBF",
      "beam_diameter": 50,
      "porosity": null,
      "weight_percent_W": 0,
      "material": "Ti-6Al-4V",
      "hatch_spacing": 81.25,
      "paper_url": "https://www.sciencedirect.com/science/article/abs/pii/S0030399217306442",
      "k": 7.2,
      "length_over_width": 1.261538462,
      "weight_percent_Sn": 0,
      "weight_percent_Zr": 0,
      "melting_temperature": 1922,
      "melt_pool_shape": null,
      "weight_percent_Mg": 0,
      "spatter": null,
      "D50": null,
      "weight_percent_Si": 0,
      "melt_pool_width": 130,
      "weight_percent_Y": 0,
      "weight_percent_Zn": 0,
      "D90": null,
      "weight_percent_Mo": 0,
      "weight_percent_Fe": 0,
      "weight_percent_Mn": 0,
      "sub_process": "SLM",
      "depth_over_width": 0.3307692308,
      "melt_pool_length": 164,
      "absorption_coefficient_2": 0.1964962362,
      "density": 4470.5,
      "energy_density": null,
      "D10": null,
      "unknown": 1649,
      "weight_percent_Co": 0,
      "weight_percent_Ni": 0,
      "melt_pool_depth": 43,
      "weight_percent_Nb": 0,
      "weight_percent_V": 4.2,
      "power": 81.25,
      "absorption_coefficient": 1.700961594,
      "minimal_absorptivity": 0.26,
      "relative_density": null,
      "layer_thickness": 30,
      "specific_heat_capacity": 561.5,
      "record_type": "geometry"
    },
    "model": "melt_pool.Record",
    "pk": 319
  },
  {
    "fields": {
      "weight_percent_Al": 5.5,
      "comments": null,
      "depth_over_length": 2.833333333,
      "energy_joules_over_mm_cubed": 405.7971014,
      "velocity": 115,
      "paper_id": 15,
      "weight_percent_Cr": 0,
      "weight_percent_Ta": 0,
      "weight_percent_Ti": 90,
      "energy_joules_over_mm": 1.065217391,
      "weight_percent_Cu": 0,
      "process": "PBF",
      "beam_diameter": 50,
      "porosity": null,
      "weight_percent_W": 0,
      "material": "Ti-6Al-4V",
      "hatch_spacing": 87.5,
      "paper_url": "https://www.sciencedirect.com/science/article/abs/pii/S0030399217306443",
      "k": 7.2,
      "length_over_width": 1.241758242,
      "weight_percent_Sn": 0,
      "weight_percent_Zr": 0,
      "melting_temperature": 1922,
      "melt_pool_shape": null,
      "weight_percent_Mg": 0,
      "spatter": null,
      "D50": null,
      "weight_percent_Si": 0,
      "melt_pool_width": 182,
      "weight_percent_Y": 0,
      "weight_percent_Zn": 0,
      "D90": null,
      "weight_percent_Mo": 0,
      "weight_percent_Fe": 0,
      "weight_percent_Mn": 0,
      "sub_process": "SLM",
      "depth_over_width": 0.467032967,
      "melt_pool_length": 226,
      "absorption_coefficient_2": 0.1811969686,
      "density": 4470.5,
      "energy_density": null,
      "D10": null,
      "unknown": 1649,
      "weight_percent_Co": 0,
      "weight_percent_Ni": 0,
      "melt_pool_depth": 85,
      "weight_percent_Nb": 0,
      "weight_percent_V": 4.2,
      "power": 122.5,
      "absorption_coefficient": 3.623801259,
      "minimal_absorptivity": 0.26,
      "relative_density": null,
      "layer_thickness": 30,
      "specific_heat_capacity": 561.5,
      "record_type": "geometry"
    },
    "model": "melt_pool.Record",
    "pk": 320
  },
  {
    "fields": {
      "weight_percent_Al": 5.5,
      "comments": null,
      "depth_over_length": 2.133333333,
      "energy_joules_over_mm_cubed": 274.556213,
      "velocity": 162.5,
      "paper_id": 15,
      "weight_percent_Cr": 0,
      "weight_percent_Ta": 0,
      "weight_percent_Ti": 90,
      "energy_joules_over_mm": 0.6692307692,
      "weight_percent_Cu": 0,
      "process": "PBF",
      "beam_diameter": 50,
      "porosity": null,
      "weight_percent_W": 0,
      "material": "Ti-6Al-4V",
      "hatch_spacing": 81.25,
      "paper_url": "https://www.sciencedirect.com/science/article/abs/pii/S0030399217306444",
      "k": 7.2,
      "length_over_width": 1.256410256,
      "weight_percent_Sn": 0,
      "weight_percent_Zr": 0,
      "melting_temperature": 1922,
      "melt_pool_shape": null,
      "weight_percent_Mg": 0,
      "spatter": null,
      "D50": null,
      "weight_percent_Si": 0,
      "melt_pool_width": 156,
      "weight_percent_Y": 0,
      "weight_percent_Zn": 0,
      "D90": null,
      "weight_percent_Mo": 0,
      "weight_percent_Fe": 0,
      "weight_percent_Mn": 0,
      "sub_process": "SLM",
      "depth_over_width": 0.4102564103,
      "melt_pool_length": 196,
      "absorption_coefficient_2": 0.202607618,
      "density": 4470.5,
      "energy_density": null,
      "D10": null,
      "unknown": 1649,
      "weight_percent_Co": 0,
      "weight_percent_Ni": 0,
      "melt_pool_depth": 64,
      "weight_percent_Nb": 0,
      "weight_percent_V": 4.2,
      "power": 108.75,
      "absorption_coefficient": 2.276678845,
      "minimal_absorptivity": 0.26,
      "relative_density": null,
      "layer_thickness": 30,
      "specific_heat_capacity": 561.5,
      "record_type": "geometry"
    },
    "model": "melt_pool.Record",
    "pk": 321
  },
  {
    "fields": {
      "weight_percent_Al": 5.5,
      "comments": null,
      "depth_over_length": 1.033333333,
      "energy_joules_over_mm_cubed": 84.30913349,
      "velocity": 305,
      "paper_id": 15,
      "weight_percent_Cr": 0,
      "weight_percent_Ta": 0,
      "weight_percent_Ti": 90,
      "energy_joules_over_mm": 0.2213114754,
      "weight_percent_Cu": 0,
      "process": "PBF",
      "beam_diameter": 50,
      "porosity": null,
      "weight_percent_W": 0,
      "material": "Ti-6Al-4V",
      "hatch_spacing": 87.5,
      "paper_url": "https://www.sciencedirect.com/science/article/abs/pii/S0030399217306445",
      "k": 7.2,
      "length_over_width": 1.244897959,
      "weight_percent_Sn": 0,
      "weight_percent_Zr": 0,
      "melting_temperature": 1922,
      "melt_pool_shape": null,
      "weight_percent_Mg": 0,
      "spatter": null,
      "D50": null,
      "weight_percent_Si": 0,
      "melt_pool_width": 98,
      "weight_percent_Y": 0,
      "weight_percent_Zn": 0,
      "D90": null,
      "weight_percent_Mo": 0,
      "weight_percent_Fe": 0,
      "weight_percent_Mn": 0,
      "sub_process": "SLM",
      "depth_over_width": 0.3163265306,
      "melt_pool_length": 122,
      "absorption_coefficient_2": 0.2338145757,
      "density": 4470.5,
      "energy_density": null,
      "D10": null,
      "unknown": 1649,
      "weight_percent_Co": 0,
      "weight_percent_Ni": 0,
      "melt_pool_depth": 31,
      "weight_percent_Nb": 0,
      "weight_percent_V": 4.2,
      "power": 67.5,
      "absorption_coefficient": 0.7529088464,
      "minimal_absorptivity": 0.26,
      "relative_density": null,
      "layer_thickness": 30,
      "specific_heat_capacity": 561.5,
      "record_type": "geometry"
    },
    "model": "melt_pool.Record",
    "pk": 322
  },
  {
    "fields": {
      "weight_percent_Al": 5.5,
      "comments": null,
      "depth_over_length": 1.233333333,
      "energy_joules_over_mm_cubed": 129.4498382,
      "velocity": 257.5,
      "paper_id": 15,
      "weight_percent_Cr": 0,
      "weight_percent_Ta": 0,
      "weight_percent_Ti": 90,
      "energy_joules_over_mm": 0.3155339806,
      "weight_percent_Cu": 0,
      "process": "PBF",
      "beam_diameter": 50,
      "porosity": null,
      "weight_percent_W": 0,
      "material": "Ti-6Al-4V",
      "hatch_spacing": 81.25,
      "paper_url": "https://www.sciencedirect.com/science/article/abs/pii/S0030399217306446",
      "k": 7.2,
      "length_over_width": 1.25210084,
      "weight_percent_Sn": 0,
      "weight_percent_Zr": 0,
      "melting_temperature": 1922,
      "melt_pool_shape": null,
      "weight_percent_Mg": 0,
      "spatter": null,
      "D50": null,
      "weight_percent_Si": 0,
      "melt_pool_width": 119,
      "weight_percent_Y": 0,
      "weight_percent_Zn": 0,
      "D90": null,
      "weight_percent_Mo": 0,
      "weight_percent_Fe": 0,
      "weight_percent_Mn": 0,
      "sub_process": "SLM",
      "depth_over_width": 0.3109243697,
      "melt_pool_length": 149,
      "absorption_coefficient_2": 0.2406778858,
      "density": 4470.5,
      "energy_density": null,
      "D10": null,
      "unknown": 1649,
      "weight_percent_Co": 0,
      "weight_percent_Ni": 0,
      "melt_pool_depth": 37,
      "weight_percent_Nb": 0,
      "weight_percent_V": 4.2,
      "power": 81.25,
      "absorption_coefficient": 1.073408029,
      "minimal_absorptivity": 0.26,
      "relative_density": null,
      "layer_thickness": 30,
      "specific_heat_capacity": 561.5,
      "record_type": "geometry"
    },
    "model": "melt_pool.Record",
    "pk": 323
  },
  {
    "fields": {
      "weight_percent_Al": 5.5,
      "comments": null,
      "depth_over_length": 2,
      "energy_joules_over_mm_cubed": 153.0054645,
      "velocity": 305,
      "paper_id": 15,
      "weight_percent_Cr": 0,
      "weight_percent_Ta": 0,
      "weight_percent_Ti": 90,
      "energy_joules_over_mm": 0.4016393443,
      "weight_percent_Cu": 0,
      "process": "PBF",
      "beam_diameter": 50,
      "porosity": null,
      "weight_percent_W": 0,
      "material": "Ti-6Al-4V",
      "hatch_spacing": 87.5,
      "paper_url": "https://www.sciencedirect.com/science/article/abs/pii/S0030399217306447",
      "k": 7.2,
      "length_over_width": 1.315436242,
      "weight_percent_Sn": 0,
      "weight_percent_Zr": 0,
      "melting_temperature": 1922,
      "melt_pool_shape": null,
      "weight_percent_Mg": 0,
      "spatter": null,
      "D50": null,
      "weight_percent_Si": 0,
      "melt_pool_width": 149,
      "weight_percent_Y": 0,
      "weight_percent_Zn": 0,
      "D90": null,
      "weight_percent_Mo": 0,
      "weight_percent_Fe": 0,
      "weight_percent_Mn": 0,
      "sub_process": "SLM",
      "depth_over_width": 0.4026845638,
      "melt_pool_length": 196,
      "absorption_coefficient_2": 0.2784188612,
      "density": 4470.5,
      "energy_density": null,
      "D10": null,
      "unknown": 1649,
      "weight_percent_Co": 0,
      "weight_percent_Ni": 0,
      "melt_pool_depth": 60,
      "weight_percent_Nb": 0,
      "weight_percent_V": 4.2,
      "power": 122.5,
      "absorption_coefficient": 1.36631817,
      "minimal_absorptivity": 0.26,
      "relative_density": null,
      "layer_thickness": 30,
      "specific_heat_capacity": 561.5,
      "record_type": "geometry"
    },
    "model": "melt_pool.Record",
    "pk": 324
  },
  {
    "fields": {
      "weight_percent_Al": 5.5,
      "comments": null,
      "depth_over_length": 1.9,
      "energy_joules_over_mm_cubed": 173.2636296,
      "velocity": 257.5,
      "paper_id": 15,
      "weight_percent_Cr": 0,
      "weight_percent_Ta": 0,
      "weight_percent_Ti": 90,
      "energy_joules_over_mm": 0.4223300971,
      "weight_percent_Cu": 0,
      "process": "PBF",
      "beam_diameter": 50,
      "porosity": null,
      "weight_percent_W": 0,
      "material": "Ti-6Al-4V",
      "hatch_spacing": 81.25,
      "paper_url": "https://www.sciencedirect.com/science/article/abs/pii/S0030399217306448",
      "k": 7.2,
      "length_over_width": 1.333333333,
      "weight_percent_Sn": 0,
      "weight_percent_Zr": 0,
      "melting_temperature": 1922,
      "melt_pool_shape": null,
      "weight_percent_Mg": 0,
      "spatter": null,
      "D50": null,
      "weight_percent_Si": 0,
      "melt_pool_width": 141,
      "weight_percent_Y": 0,
      "weight_percent_Zn": 0,
      "D90": null,
      "weight_percent_Mo": 0,
      "weight_percent_Fe": 0,
      "weight_percent_Mn": 0,
      "sub_process": "SLM",
      "depth_over_width": 0.4042553191,
      "melt_pool_length": 188,
      "absorption_coefficient_2": 0.2451012374,
      "density": 4470.5,
      "energy_density": null,
      "D10": null,
      "unknown": 1649,
      "weight_percent_Co": 0,
      "weight_percent_Ni": 0,
      "melt_pool_depth": 57,
      "weight_percent_Nb": 0,
      "weight_percent_V": 4.2,
      "power": 108.75,
      "absorption_coefficient": 1.436728514,
      "minimal_absorptivity": 0.26,
      "relative_density": null,
      "layer_thickness": 30,
      "specific_heat_capacity": 561.5,
      "record_type": "geometry"
    },
    "model": "melt_pool.Record",
    "pk": 325
  },
  {
    "fields": {
      "weight_percent_Al": 0,
      "comments": null,
      "depth_over_length": 2,
      "energy_joules_over_mm_cubed": null,
      "velocity": 150,
      "paper_id": 16,
      "weight_percent_Cr": 17.3,
      "weight_percent_Ta": 0,
      "weight_percent_Ti": 0,
      "energy_joules_over_mm": 0.6666666667,
      "weight_percent_Cu": 0,
      "process": "PBF",
      "beam_diameter": 55,
      "porosity": null,
      "weight_percent_W": 0,
      "material": "SS316L",
      "hatch_spacing": null,
      "paper_url": "https://www.sciencedirect.com/science/article/abs/pii/S2214860420308691",
      "k": 16.3,
      "length_over_width": 0,
      "weight_percent_Sn": 0,
      "weight_percent_Zr": 0,
      "melting_temperature": 1688,
      "melt_pool_shape": "keyhole",
      "weight_percent_Mg": 0,
      "spatter": null,
      "D50": null,
      "weight_percent_Si": 0,
      "melt_pool_width": 144,
      "weight_percent_Y": 0,
      "weight_percent_Zn": 0,
      "D90": null,
      "weight_percent_Mo": 2.5,
      "weight_percent_Fe": 65,
      "weight_percent_Mn": 1.5,
      "sub_process": "SLM",
      "depth_over_width": 1.041666667,
      "melt_pool_length": null,
      "absorption_coefficient_2": 0.2678504865,
      "density": 8000,
      "energy_density": null,
      "D10": null,
      "unknown": 1415,
      "weight_percent_Co": 0,
      "weight_percent_Ni": 11.4,
      "melt_pool_depth": 150,
      "weight_percent_Nb": 0,
      "weight_percent_V": 0,
      "power": 100,
      "absorption_coefficient": 1.743316602,
      "minimal_absorptivity": 0.33,
      "relative_density": null,
      "layer_thickness": 75,
      "specific_heat_capacity": 500,
      "record_type": "geometry"
    },
    "model": "melt_pool.Record",
    "pk": 326
  },
  {
    "fields": {
      "weight_percent_Al": 0,
      "comments": null,
      "depth_over_length": 1.68,
      "energy_joules_over_mm_cubed": null,
      "velocity": 200,
      "paper_id": 16,
      "weight_percent_Cr": 17.3,
      "weight_percent_Ta": 0,
      "weight_percent_Ti": 0,
      "energy_joules_over_mm": 0.5,
      "weight_percent_Cu": 0,
      "process": "PBF",
      "beam_diameter": 55,
      "porosity": null,
      "weight_percent_W": 0,
      "material": "SS316L",
      "hatch_spacing": null,
      "paper_url": "https://www.sciencedirect.com/science/article/abs/pii/S2214860420308692",
      "k": 16.3,
      "length_over_width": 0,
      "weight_percent_Sn": 0,
      "weight_percent_Zr": 0,
      "melting_temperature": 1688,
      "melt_pool_shape": "keyhole",
      "weight_percent_Mg": 0,
      "spatter": null,
      "D50": null,
      "weight_percent_Si": 0,
      "melt_pool_width": 117,
      "weight_percent_Y": 0,
      "weight_percent_Zn": 0,
      "D90": null,
      "weight_percent_Mo": 2.5,
      "weight_percent_Fe": 65,
      "weight_percent_Mn": 1.5,
      "sub_process": "SLM",
      "depth_over_width": 1.076923077,
      "melt_pool_length": null,
      "absorption_coefficient_2": 0.2301651755,
      "density": 8000,
      "energy_density": null,
      "D10": null,
      "unknown": 1415,
      "weight_percent_Co": 0,
      "weight_percent_Ni": 11.4,
      "melt_pool_depth": 126,
      "weight_percent_Nb": 0,
      "weight_percent_V": 0,
      "power": 100,
      "absorption_coefficient": 1.307487452,
      "minimal_absorptivity": 0.33,
      "relative_density": null,
      "layer_thickness": 75,
      "specific_heat_capacity": 500,
      "record_type": "geometry"
    },
    "model": "melt_pool.Record",
    "pk": 327
  },
  {
    "fields": {
      "weight_percent_Al": 0,
      "comments": null,
      "depth_over_length": 0.6933333333,
      "energy_joules_over_mm_cubed": null,
      "velocity": 300,
      "paper_id": 16,
      "weight_percent_Cr": 17.3,
      "weight_percent_Ta": 0,
      "weight_percent_Ti": 0,
      "energy_joules_over_mm": 0.3333333333,
      "weight_percent_Cu": 0,
      "process": "PBF",
      "beam_diameter": 55,
      "porosity": null,
      "weight_percent_W": 0,
      "material": "SS316L",
      "hatch_spacing": null,
      "paper_url": "https://www.sciencedirect.com/science/article/abs/pii/S2214860420308693",
      "k": 16.3,
      "length_over_width": 0,
      "weight_percent_Sn": 0,
      "weight_percent_Zr": 0,
      "melting_temperature": 1688,
      "melt_pool_shape": "desirable",
      "weight_percent_Mg": 0,
      "spatter": null,
      "D50": null,
      "weight_percent_Si": 0,
      "melt_pool_width": 103,
      "weight_percent_Y": 0,
      "weight_percent_Zn": 0,
      "D90": null,
      "weight_percent_Mo": 2.5,
      "weight_percent_Fe": 65,
      "weight_percent_Mn": 1.5,
      "sub_process": "SLM",
      "depth_over_width": 0.5048543689,
      "melt_pool_length": null,
      "absorption_coefficient_2": 0.2486096373,
      "density": 8000,
      "energy_density": null,
      "D10": null,
      "unknown": 1415,
      "weight_percent_Co": 0,
      "weight_percent_Ni": 11.4,
      "melt_pool_depth": 52,
      "weight_percent_Nb": 0,
      "weight_percent_V": 0,
      "power": 100,
      "absorption_coefficient": 0.8716583011,
      "minimal_absorptivity": 0.33,
      "relative_density": null,
      "layer_thickness": 75,
      "specific_heat_capacity": 500,
      "record_type": "geometry"
    },
    "model": "melt_pool.Record",
    "pk": 328
  },
  {
    "fields": {
      "weight_percent_Al": 0,
      "comments": null,
      "depth_over_length": 3.546666667,
      "energy_joules_over_mm_cubed": null,
      "velocity": 300,
      "paper_id": 16,
      "weight_percent_Cr": 17.3,
      "weight_percent_Ta": 0,
      "weight_percent_Ti": 0,
      "energy_joules_over_mm": 0.6666666667,
      "weight_percent_Cu": 0,
      "process": "PBF",
      "beam_diameter": 55,
      "porosity": null,
      "weight_percent_W": 0,
      "material": "SS316L",
      "hatch_spacing": null,
      "paper_url": "https://www.sciencedirect.com/science/article/abs/pii/S2214860420308694",
      "k": 16.3,
      "length_over_width": 0,
      "weight_percent_Sn": 0,
      "weight_percent_Zr": 0,
      "melting_temperature": 1688,
      "melt_pool_shape": "keyhole",
      "weight_percent_Mg": 0,
      "spatter": null,
      "D50": null,
      "weight_percent_Si": 0,
      "melt_pool_width": 130,
      "weight_percent_Y": 0,
      "weight_percent_Zn": 0,
      "D90": null,
      "weight_percent_Mo": 2.5,
      "weight_percent_Fe": 65,
      "weight_percent_Mn": 1.5,
      "sub_process": "SLM",
      "depth_over_width": 2.046153846,
      "melt_pool_length": null,
      "absorption_coefficient_2": 0.1882312148,
      "density": 8000,
      "energy_density": null,
      "D10": null,
      "unknown": 1415,
      "weight_percent_Co": 0,
      "weight_percent_Ni": 11.4,
      "melt_pool_depth": 266,
      "weight_percent_Nb": 0,
      "weight_percent_V": 0,
      "power": 200,
      "absorption_coefficient": 1.743316602,
      "minimal_absorptivity": 0.33,
      "relative_density": null,
      "layer_thickness": 75,
      "specific_heat_capacity": 500,
      "record_type": "geometry"
    },
    "model": "melt_pool.Record",
    "pk": 329
  },
  {
    "fields": {
      "weight_percent_Al": 0,
      "comments": null,
      "depth_over_length": 2.12,
      "energy_joules_over_mm_cubed": null,
      "velocity": 400,
      "paper_id": 16,
      "weight_percent_Cr": 17.3,
      "weight_percent_Ta": 0,
      "weight_percent_Ti": 0,
      "energy_joules_over_mm": 0.5,
      "weight_percent_Cu": 0,
      "process": "PBF",
      "beam_diameter": 55,
      "porosity": null,
      "weight_percent_W": 0,
      "material": "SS316L",
      "hatch_spacing": null,
      "paper_url": "https://www.sciencedirect.com/science/article/abs/pii/S2214860420308695",
      "k": 16.3,
      "length_over_width": 0,
      "weight_percent_Sn": 0,
      "weight_percent_Zr": 0,
      "melting_temperature": 1688,
      "melt_pool_shape": "keyhole",
      "weight_percent_Mg": 0,
      "spatter": null,
      "D50": null,
      "weight_percent_Si": 0,
      "melt_pool_width": 125,
      "weight_percent_Y": 0,
      "weight_percent_Zn": 0,
      "D90": null,
      "weight_percent_Mo": 2.5,
      "weight_percent_Fe": 65,
      "weight_percent_Mn": 1.5,
      "sub_process": "SLM",
      "depth_over_width": 1.272,
      "melt_pool_length": null,
      "absorption_coefficient_2": 0.2219172431,
      "density": 8000,
      "energy_density": null,
      "D10": null,
      "unknown": 1415,
      "weight_percent_Co": 0,
      "weight_percent_Ni": 11.4,
      "melt_pool_depth": 159,
      "weight_percent_Nb": 0,
      "weight_percent_V": 0,
      "power": 200,
      "absorption_coefficient": 1.307487452,
      "minimal_absorptivity": 0.33,
      "relative_density": null,
      "layer_thickness": 75,
      "specific_heat_capacity": 500,
      "record_type": "geometry"
    },
    "model": "melt_pool.Record",
    "pk": 330
  },
  {
    "fields": {
      "weight_percent_Al": 0,
      "comments": null,
      "depth_over_length": 0.9333333333,
      "energy_joules_over_mm_cubed": null,
      "velocity": 600,
      "paper_id": 16,
      "weight_percent_Cr": 17.3,
      "weight_percent_Ta": 0,
      "weight_percent_Ti": 0,
      "energy_joules_over_mm": 0.3333333333,
      "weight_percent_Cu": 0,
      "process": "PBF",
      "beam_diameter": 55,
      "porosity": null,
      "weight_percent_W": 0,
      "material": "SS316L",
      "hatch_spacing": null,
      "paper_url": "https://www.sciencedirect.com/science/article/abs/pii/S2214860420308696",
      "k": 16.3,
      "length_over_width": 0,
      "weight_percent_Sn": 0,
      "weight_percent_Zr": 0,
      "melting_temperature": 1688,
      "melt_pool_shape": "desirable",
      "weight_percent_Mg": 0,
      "spatter": null,
      "D50": null,
      "weight_percent_Si": 0,
      "melt_pool_width": 113,
      "weight_percent_Y": 0,
      "weight_percent_Zn": 0,
      "D90": null,
      "weight_percent_Mo": 2.5,
      "weight_percent_Fe": 65,
      "weight_percent_Mn": 1.5,
      "sub_process": "SLM",
      "depth_over_width": 0.6194690265,
      "melt_pool_length": null,
      "absorption_coefficient_2": 0.260480776,
      "density": 8000,
      "energy_density": null,
      "D10": null,
      "unknown": 1415,
      "weight_percent_Co": 0,
      "weight_percent_Ni": 11.4,
      "melt_pool_depth": 70,
      "weight_percent_Nb": 0,
      "weight_percent_V": 0,
      "power": 200,
      "absorption_coefficient": 0.8716583011,
      "minimal_absorptivity": 0.33,
      "relative_density": null,
      "layer_thickness": 75,
      "specific_heat_capacity": 500,
      "record_type": "geometry"
    },
    "model": "melt_pool.Record",
    "pk": 331
  },
  {
    "fields": {
      "weight_percent_Al": 5.5,
      "comments": null,
      "depth_over_length": 2.5,
      "energy_joules_over_mm_cubed": null,
      "velocity": 146,
      "paper_id": 17,
      "weight_percent_Cr": 0,
      "weight_percent_Ta": 0,
      "weight_percent_Ti": 90,
      "energy_joules_over_mm": 0.5136986301,
      "weight_percent_Cu": 0,
      "process": "PBF",
      "beam_diameter": 50,
      "porosity": null,
      "weight_percent_W": 0,
      "material": "Ti-6Al-4V",
      "hatch_spacing": null,
      "paper_url": "https://onlinelibrary.wiley.com/doi/abs/10.1002/adem.201900455",
      "k": 7.2,
      "length_over_width": null,
      "weight_percent_Sn": 0,
      "weight_percent_Zr": 0,
      "melting_temperature": 1922,
      "melt_pool_shape": "keyhole",
      "weight_percent_Mg": 0,
      "spatter": null,
      "D50": null,
      "weight_percent_Si": 0,
      "melt_pool_width": null,
      "weight_percent_Y": 0,
      "weight_percent_Zn": 0,
      "D90": null,
      "weight_percent_Mo": 0,
      "weight_percent_Fe": 0,
      "weight_percent_Mn": 0,
      "sub_process": "SLM",
      "depth_over_width": null,
      "melt_pool_length": null,
      "absorption_coefficient_2": null,
      "density": 4470.5,
      "energy_density": null,
      "D10": null,
      "unknown": 1649,
      "weight_percent_Co": 0,
      "weight_percent_Ni": 0,
      "melt_pool_depth": 150,
      "weight_percent_Nb": 0,
      "weight_percent_V": 4.2,
      "power": 75,
      "absorption_coefficient": 1.747590961,
      "minimal_absorptivity": 0.26,
      "relative_density": null,
      "layer_thickness": 60,
      "specific_heat_capacity": 561.5,
      "record_type": "geometry"
    },
    "model": "melt_pool.Record",
    "pk": 332
  },
  {
    "fields": {
      "weight_percent_Al": 5.5,
      "comments": null,
      "depth_over_length": 1.25,
      "energy_joules_over_mm_cubed": null,
      "velocity": 455,
      "paper_id": 17,
      "weight_percent_Cr": 0,
      "weight_percent_Ta": 0,
      "weight_percent_Ti": 90,
      "energy_joules_over_mm": 0.1648351648,
      "weight_percent_Cu": 0,
      "process": "PBF",
      "beam_diameter": 50,
      "porosity": null,
      "weight_percent_W": 0,
      "material": "Ti-6Al-4V",
      "hatch_spacing": null,
      "paper_url": "https://onlinelibrary.wiley.com/doi/abs/10.1002/adem.201900456",
      "k": 7.2,
      "length_over_width": null,
      "weight_percent_Sn": 0,
      "weight_percent_Zr": 0,
      "melting_temperature": 1922,
      "melt_pool_shape": "keyhole",
      "weight_percent_Mg": 0,
      "spatter": null,
      "D50": null,
      "weight_percent_Si": 0,
      "melt_pool_width": null,
      "weight_percent_Y": 0,
      "weight_percent_Zn": 0,
      "D90": null,
      "weight_percent_Mo": 0,
      "weight_percent_Fe": 0,
      "weight_percent_Mn": 0,
      "sub_process": "SLM",
      "depth_over_width": null,
      "melt_pool_length": null,
      "absorption_coefficient_2": null,
      "density": 4470.5,
      "energy_density": null,
      "D10": null,
      "unknown": 1649,
      "weight_percent_Co": 0,
      "weight_percent_Ni": 0,
      "melt_pool_depth": 75,
      "weight_percent_Nb": 0,
      "weight_percent_V": 4.2,
      "power": 75,
      "absorption_coefficient": 0.5607958542,
      "minimal_absorptivity": 0.26,
      "relative_density": null,
      "layer_thickness": 60,
      "specific_heat_capacity": 561.5,
      "record_type": "geometry"
    },
    "model": "melt_pool.Record",
    "pk": 333
  },
  {
    "fields": {
      "weight_percent_Al": 5.5,
      "comments": null,
      "depth_over_length": 3.666666667,
      "energy_joules_over_mm_cubed": null,
      "velocity": 146,
      "paper_id": 17,
      "weight_percent_Cr": 0,
      "weight_percent_Ta": 0,
      "weight_percent_Ti": 90,
      "energy_joules_over_mm": 0.6849315068,
      "weight_percent_Cu": 0,
      "process": "PBF",
      "beam_diameter": 50,
      "porosity": null,
      "weight_percent_W": 0,
      "material": "Ti-6Al-4V",
      "hatch_spacing": null,
      "paper_url": "https://onlinelibrary.wiley.com/doi/abs/10.1002/adem.201900457",
      "k": 7.2,
      "length_over_width": null,
      "weight_percent_Sn": 0,
      "weight_percent_Zr": 0,
      "melting_temperature": 1922,
      "melt_pool_shape": "keyhole",
      "weight_percent_Mg": 0,
      "spatter": null,
      "D50": null,
      "weight_percent_Si": 0,
      "melt_pool_width": null,
      "weight_percent_Y": 0,
      "weight_percent_Zn": 0,
      "D90": null,
      "weight_percent_Mo": 0,
      "weight_percent_Fe": 0,
      "weight_percent_Mn": 0,
      "sub_process": "SLM",
      "depth_over_width": null,
      "melt_pool_length": null,
      "absorption_coefficient_2": null,
      "density": 4470.5,
      "energy_density": null,
      "D10": null,
      "unknown": 1649,
      "weight_percent_Co": 0,
      "weight_percent_Ni": 0,
      "melt_pool_depth": 220,
      "weight_percent_Nb": 0,
      "weight_percent_V": 4.2,
      "power": 100,
      "absorption_coefficient": 2.330069471,
      "minimal_absorptivity": 0.26,
      "relative_density": null,
      "layer_thickness": 60,
      "specific_heat_capacity": 561.5,
      "record_type": "geometry"
    },
    "model": "melt_pool.Record",
    "pk": 334
  },
  {
    "fields": {
      "weight_percent_Al": 5.5,
      "comments": null,
      "depth_over_length": 2.333333333,
      "energy_joules_over_mm_cubed": null,
      "velocity": 455,
      "paper_id": 17,
      "weight_percent_Cr": 0,
      "weight_percent_Ta": 0,
      "weight_percent_Ti": 90,
      "energy_joules_over_mm": 0.2197802198,
      "weight_percent_Cu": 0,
      "process": "PBF",
      "beam_diameter": 50,
      "porosity": null,
      "weight_percent_W": 0,
      "material": "Ti-6Al-4V",
      "hatch_spacing": null,
      "paper_url": "https://onlinelibrary.wiley.com/doi/abs/10.1002/adem.201900458",
      "k": 7.2,
      "length_over_width": null,
      "weight_percent_Sn": 0,
      "weight_percent_Zr": 0,
      "melting_temperature": 1922,
      "melt_pool_shape": "keyhole",
      "weight_percent_Mg": 0,
      "spatter": null,
      "D50": null,
      "weight_percent_Si": 0,
      "melt_pool_width": null,
      "weight_percent_Y": 0,
      "weight_percent_Zn": 0,
      "D90": null,
      "weight_percent_Mo": 0,
      "weight_percent_Fe": 0,
      "weight_percent_Mn": 0,
      "sub_process": "SLM",
      "depth_over_width": null,
      "melt_pool_length": null,
      "absorption_coefficient_2": null,
      "density": 4470.5,
      "energy_density": null,
      "D10": null,
      "unknown": 1649,
      "weight_percent_Co": 0,
      "weight_percent_Ni": 0,
      "melt_pool_depth": 140,
      "weight_percent_Nb": 0,
      "weight_percent_V": 4.2,
      "power": 100,
      "absorption_coefficient": 0.7477019004,
      "minimal_absorptivity": 0.26,
      "relative_density": null,
      "layer_thickness": 60,
      "specific_heat_capacity": 561.5,
      "record_type": "geometry"
    },
    "model": "melt_pool.Record",
    "pk": 335
  },
  {
    "fields": {
      "weight_percent_Al": 5.5,
      "comments": null,
      "depth_over_length": 4.666666667,
      "energy_joules_over_mm_cubed": null,
      "velocity": 146,
      "paper_id": 17,
      "weight_percent_Cr": 0,
      "weight_percent_Ta": 0,
      "weight_percent_Ti": 90,
      "energy_joules_over_mm": 0.8561643836,
      "weight_percent_Cu": 0,
      "process": "PBF",
      "beam_diameter": 50,
      "porosity": null,
      "weight_percent_W": 0,
      "material": "Ti-6Al-4V",
      "hatch_spacing": null,
      "paper_url": "https://onlinelibrary.wiley.com/doi/abs/10.1002/adem.201900459",
      "k": 7.2,
      "length_over_width": null,
      "weight_percent_Sn": 0,
      "weight_percent_Zr": 0,
      "melting_temperature": 1922,
      "melt_pool_shape": "keyhole",
      "weight_percent_Mg": 0,
      "spatter": null,
      "D50": null,
      "weight_percent_Si": 0,
      "melt_pool_width": null,
      "weight_percent_Y": 0,
      "weight_percent_Zn": 0,
      "D90": null,
      "weight_percent_Mo": 0,
      "weight_percent_Fe": 0,
      "weight_percent_Mn": 0,
