Repository: BaratiLab/AMUI

# AMUI
Additive Manufacturing User Interface (AMUI)
Step 1: Clone the repository at "https://github.com/BaratiLab/AMUI.git" to your local directory using "git clone".

Step 2: Install docker desktop:
Go to the website: "https://www.docker.com/products/docker-desktop/"
Download the installation file of your choice and proceed with the installation.
Note: Creating an account is optional here.

Step 3: Navigate to the project directory in your system and open it using VS code. 
Run this command IN THE VS CODE TERMINAL to set up docker: "docker-compose up -d"

File: services/api/melt_pool/fixture/geometry.json (part 75 of 76)
[
      "weight_percent_Sn": 0,
      "weight_percent_Zr": 0,
      "weight_percent_W": 0,
      "weight_percent_Ti": 90,
      "weight_percent_V": 4.2,
      "weight_percent_Co": 0,
      "weight_percent_Cu": 0,
      "weight_percent_Ta": 0,
      "weight_percent_Nb": 0,
      "weight_percent_Ni": 0,
      "weight_percent_Cr": 0,
      "weight_percent_Fe": 0,
      "weight_percent_Mn": 0,
      "weight_percent_Mo": 0,
      "D10": null,
      "D50": null,
      "D90": null,
      "paper_id": "Runbo data",
      "paper_url": null,
      "porosity": null,
      "relative_density": null,
      "comments": null,
      "unknown": 1649
    },
    "model": "melt_pool.GeometryRecord",
    "pk": 1762
  },
  {
    "fields": {
      "material": "Ti-6Al-4V",
      "process": "PBF",
      "sub_process": "SLM",
      "power": 540.034,
      "velocity": 600,
      "hatch_spacing": null,
      "melt_pool_depth": 564.9248,
      "melt_pool_width": null,
      "melt_pool_length": null,
      "depth_over_length": null,
      "depth_over_width": null,
      "length_over_width": null,
      "energy_joules_over_mm": null,
      "energy_joules_over_mm_cubed": null,
      "layer_thickness": null,
      "beam_diameter": 74,
      "absorption_coefficient": 0.5380013187,
      "absorption_coefficient_2": null,
      "density": 4470.5,
      "specific_heat_capacity": 561.5,
      "k": 7.2,
      "melting_temperature": 1922,
      "minimal_absorptivity": 0.26,
      "melt_pool_shape": "keyhole",
      "spatter": null,
      "weight_percent_Y": 0,
      "weight_percent_Zn": 0,
      "weight_percent_Mg": 0,
      "weight_percent_Si": 0,
      "weight_percent_Al": 5.5,
      "weight_percent_Sn": 0,
      "weight_percent_Zr": 0,
      "weight_percent_W": 0,
      "weight_percent_Ti": 90,
      "weight_percent_V": 4.2,
      "weight_percent_Co": 0,
      "weight_percent_Cu": 0,
      "weight_percent_Ta": 0,
      "weight_percent_Nb": 0,
      "weight_percent_Ni": 0,
      "weight_percent_Cr": 0,
      "weight_percent_Fe": 0,
      "weight_percent_Mn": 0,
      "weight_percent_Mo": 0,
      "D10": null,
      "D50": null,
      "D90": null,
      "paper_id": "Runbo data",
      "paper_url": null,
      "porosity": null,
      "relative_density": null,
      "comments": null,
      "unknown": 1649
    },
    "model": "melt_pool.GeometryRecord",
    "pk": 1763
  },
  {
    "fields": {
      "material": "Ti-6Al-4V",
      "process": "PBF",
      "sub_process": "SLM",
      "power": 82.21,
      "velocity": 700,
      "hatch_spacing": null,
      "melt_pool_depth": 25.42626,
      "melt_pool_width": null,
      "melt_pool_length": null,
      "depth_over_length": null,
      "depth_over_width": null,
      "length_over_width": null,
      "energy_joules_over_mm": null,
      "energy_joules_over_mm_cubed": null,
      "layer_thickness": null,
      "beam_diameter": 74,
      "absorption_coefficient": 0.1216852623,
      "absorption_coefficient_2": null,
      "density": 4470.5,
      "specific_heat_capacity": 561.5,
      "k": 7.2,
      "melting_temperature": 1922,
      "minimal_absorptivity": 0.26,
      "melt_pool_shape": "keyhole",
      "spatter": null,
      "weight_percent_Y": 0,
      "weight_percent_Zn": 0,
      "weight_percent_Mg": 0,
      "weight_percent_Si": 0,
      "weight_percent_Al": 5.5,
      "weight_percent_Sn": 0,
      "weight_percent_Zr": 0,
      "weight_percent_W": 0,
      "weight_percent_Ti": 90,
      "weight_percent_V": 4.2,
      "weight_percent_Co": 0,
      "weight_percent_Cu": 0,
      "weight_percent_Ta": 0,
      "weight_percent_Nb": 0,
      "weight_percent_Ni": 0,
      "weight_percent_Cr": 0,
      "weight_percent_Fe": 0,
      "weight_percent_Mn": 0,
      "weight_percent_Mo": 0,
      "D10": null,
      "D50": null,
      "D90": null,
      "paper_id": "Runbo data",
      "paper_url": null,
      "porosity": null,
      "relative_density": null,
      "comments": null,
      "unknown": 1649
    },
    "model": "melt_pool.GeometryRecord",
    "pk": 1764
  },
  {
    "fields": {
      "material": "Ti-6Al-4V",
      "process": "PBF",
      "sub_process": "SLM",
      "power": 139.438,
      "velocity": 700,
      "hatch_spacing": null,
      "melt_pool_depth": 76.82706,
      "melt_pool_width": null,
      "melt_pool_length": null,
      "depth_over_length": null,
      "depth_over_width": null,
      "length_over_width": null,
      "energy_joules_over_mm": null,
      "energy_joules_over_mm_cubed": null,
      "layer_thickness": null,
      "beam_diameter": 74,
      "absorption_coefficient": 0.193671443,
      "absorption_coefficient_2": null,
      "density": 4470.5,
      "specific_heat_capacity": 561.5,
      "k": 7.2,
      "melting_temperature": 1922,
      "minimal_absorptivity": 0.26,
      "melt_pool_shape": "keyhole",
      "spatter": null,
      "weight_percent_Y": 0,
      "weight_percent_Zn": 0,
      "weight_percent_Mg": 0,
      "weight_percent_Si": 0,
      "weight_percent_Al": 5.5,
      "weight_percent_Sn": 0,
      "weight_percent_Zr": 0,
      "weight_percent_W": 0,
      "weight_percent_Ti": 90,
      "weight_percent_V": 4.2,
      "weight_percent_Co": 0,
      "weight_percent_Cu": 0,
      "weight_percent_Ta": 0,
      "weight_percent_Nb": 0,
      "weight_percent_Ni": 0,
      "weight_percent_Cr": 0,
      "weight_percent_Fe": 0,
      "weight_percent_Mn": 0,
      "weight_percent_Mo": 0,
      "D10": null,
      "D50": null,
      "D90": null,
      "paper_id": "Runbo data",
      "paper_url": null,
      "porosity": null,
      "relative_density": null,
      "comments": null,
      "unknown": 1649
    },
    "model": "melt_pool.GeometryRecord",
    "pk": 1765
  },
  {
    "fields": {
      "material": "Ti-6Al-4V",
      "process": "PBF",
      "sub_process": "SLM",
      "power": 196.666,
      "velocity": 700,
      "hatch_spacing": null,
      "melt_pool_depth": 122.5813,
      "melt_pool_width": null,
      "melt_pool_length": null,
      "depth_over_length": null,
      "depth_over_width": null,
      "length_over_width": null,
      "energy_joules_over_mm": null,
      "energy_joules_over_mm_cubed": null,
      "layer_thickness": null,
      "beam_diameter": 74,
      "absorption_coefficient": 0.2566970873,
      "absorption_coefficient_2": null,
      "density": 4470.5,
      "specific_heat_capacity": 561.5,
      "k": 7.2,
      "melting_temperature": 1922,
      "minimal_absorptivity": 0.26,
      "melt_pool_shape": "keyhole",
      "spatter": null,
      "weight_percent_Y": 0,
      "weight_percent_Zn": 0,
      "weight_percent_Mg": 0,
      "weight_percent_Si": 0,
      "weight_percent_Al": 5.5,
      "weight_percent_Sn": 0,
      "weight_percent_Zr": 0,
      "weight_percent_W": 0,
      "weight_percent_Ti": 90,
      "weight_percent_V": 4.2,
      "weight_percent_Co": 0,
      "weight_percent_Cu": 0,
      "weight_percent_Ta": 0,
      "weight_percent_Nb": 0,
      "weight_percent_Ni": 0,
      "weight_percent_Cr": 0,
      "weight_percent_Fe": 0,
      "weight_percent_Mn": 0,
      "weight_percent_Mo": 0,
      "D10": null,
      "D50": null,
      "D90": null,
      "paper_id": "Runbo data",
      "paper_url": null,
      "porosity": null,
      "relative_density": null,
      "comments": null,
      "unknown": 1649
    },
    "model": "melt_pool.GeometryRecord",
    "pk": 1766
  },
  {
    "fields": {
      "material": "Ti-6Al-4V",
      "process": "PBF",
      "sub_process": "SLM",
      "power": 253.894,
      "velocity": 700,
      "hatch_spacing": null,
      "melt_pool_depth": 172.1104,
      "melt_pool_width": null,
      "melt_pool_length": null,
      "depth_over_length": null,
      "depth_over_width": null,
      "length_over_width": null,
      "energy_joules_over_mm": null,
      "energy_joules_over_mm_cubed": null,
      "layer_thickness": null,
      "beam_diameter": 74,
      "absorption_coefficient": 0.3118775651,
      "absorption_coefficient_2": null,
      "density": 4470.5,
      "specific_heat_capacity": 561.5,
      "k": 7.2,
      "melting_temperature": 1922,
      "minimal_absorptivity": 0.26,
      "melt_pool_shape": "keyhole",
      "spatter": null,
      "weight_percent_Y": 0,
      "weight_percent_Zn": 0,
      "weight_percent_Mg": 0,
      "weight_percent_Si": 0,
      "weight_percent_Al": 5.5,
      "weight_percent_Sn": 0,
      "weight_percent_Zr": 0,
      "weight_percent_W": 0,
      "weight_percent_Ti": 90,
      "weight_percent_V": 4.2,
      "weight_percent_Co": 0,
      "weight_percent_Cu": 0,
      "weight_percent_Ta": 0,
      "weight_percent_Nb": 0,
      "weight_percent_Ni": 0,
      "weight_percent_Cr": 0,
      "weight_percent_Fe": 0,
      "weight_percent_Mn": 0,
      "weight_percent_Mo": 0,
      "D10": null,
      "D50": null,
      "D90": null,
      "paper_id": "Runbo data",
      "paper_url": null,
      "porosity": null,
      "relative_density": null,
      "comments": null,
      "unknown": 1649
    },
    "model": "melt_pool.GeometryRecord",
    "pk": 1767
  },
  {
    "fields": {
      "material": "Ti-6Al-4V",
      "process": "PBF",
      "sub_process": "SLM",
      "power": 311.122,
      "velocity": 700,
      "hatch_spacing": null,
      "melt_pool_depth": 265.232,
      "melt_pool_width": null,
      "melt_pool_length": null,
      "depth_over_length": null,
      "depth_over_width": null,
      "length_over_width": null,
      "energy_joules_over_mm": null,
      "energy_joules_over_mm_cubed": null,
      "layer_thickness": null,
      "beam_diameter": 74,
      "absorption_coefficient": 0.3601894097,
      "absorption_coefficient_2": null,
      "density": 4470.5,
      "specific_heat_capacity": 561.5,
      "k": 7.2,
      "melting_temperature": 1922,
      "minimal_absorptivity": 0.26,
      "melt_pool_shape": "keyhole",
      "spatter": null,
      "weight_percent_Y": 0,
      "weight_percent_Zn": 0,
      "weight_percent_Mg": 0,
      "weight_percent_Si": 0,
      "weight_percent_Al": 5.5,
      "weight_percent_Sn": 0,
      "weight_percent_Zr": 0,
      "weight_percent_W": 0,
      "weight_percent_Ti": 90,
      "weight_percent_V": 4.2,
      "weight_percent_Co": 0,
      "weight_percent_Cu": 0,
      "weight_percent_Ta": 0,
      "weight_percent_Nb": 0,
      "weight_percent_Ni": 0,
      "weight_percent_Cr": 0,
      "weight_percent_Fe": 0,
      "weight_percent_Mn": 0,
      "weight_percent_Mo": 0,
      "D10": null,
      "D50": null,
      "D90": null,
      "paper_id": "Runbo data",
      "paper_url": null,
      "porosity": null,
      "relative_density": null,
      "comments": null,
      "unknown": 1649
    },
    "model": "melt_pool.GeometryRecord",
    "pk": 1768
  },
  {
    "fields": {
      "material": "Ti-6Al-4V",
      "process": "PBF",
      "sub_process": "SLM",
      "power": 368.35,
      "velocity": 700,
      "hatch_spacing": null,
      "melt_pool_depth": 295.0464,
      "melt_pool_width": null,
      "melt_pool_length": null,
      "depth_over_length": null,
      "depth_over_width": null,
      "length_over_width": null,
      "energy_joules_over_mm": null,
      "energy_joules_over_mm_cubed": null,
      "layer_thickness": null,
      "beam_diameter": 74,
      "absorption_coefficient": 0.4024875995,
      "absorption_coefficient_2": null,
      "density": 4470.5,
      "specific_heat_capacity": 561.5,
      "k": 7.2,
      "melting_temperature": 1922,
      "minimal_absorptivity": 0.26,
      "melt_pool_shape": "keyhole",
      "spatter": null,
      "weight_percent_Y": 0,
      "weight_percent_Zn": 0,
      "weight_percent_Mg": 0,
      "weight_percent_Si": 0,
      "weight_percent_Al": 5.5,
      "weight_percent_Sn": 0,
      "weight_percent_Zr": 0,
      "weight_percent_W": 0,
      "weight_percent_Ti": 90,
      "weight_percent_V": 4.2,
      "weight_percent_Co": 0,
      "weight_percent_Cu": 0,
      "weight_percent_Ta": 0,
      "weight_percent_Nb": 0,
      "weight_percent_Ni": 0,
      "weight_percent_Cr": 0,
      "weight_percent_Fe": 0,
      "weight_percent_Mn": 0,
      "weight_percent_Mo": 0,
      "D10": null,
      "D50": null,
      "D90": null,
      "paper_id": "Runbo data",
      "paper_url": null,
      "porosity": null,
      "relative_density": null,
      "comments": null,
      "unknown": 1649
    },
    "model": "melt_pool.GeometryRecord",
    "pk": 1769
  },
  {
    "fields": {
      "material": "Ti-6Al-4V",
      "process": "PBF",
      "sub_process": "SLM",
      "power": 425.578,
      "velocity": 700,
      "hatch_spacing": null,
      "melt_pool_depth": 308.5984,
      "melt_pool_width": null,
      "melt_pool_length": null,
      "depth_over_length": null,
      "depth_over_width": null,
      "length_over_width": null,
      "energy_joules_over_mm": null,
      "energy_joules_over_mm_cubed": null,
      "layer_thickness": null,
      "beam_diameter": 74,
      "absorption_coefficient": 0.4395206889,
      "absorption_coefficient_2": null,
      "density": 4470.5,
      "specific_heat_capacity": 561.5,
      "k": 7.2,
      "melting_temperature": 1922,
      "minimal_absorptivity": 0.26,
      "melt_pool_shape": "keyhole",
      "spatter": null,
      "weight_percent_Y": 0,
      "weight_percent_Zn": 0,
      "weight_percent_Mg": 0,
      "weight_percent_Si": 0,
      "weight_percent_Al": 5.5,
      "weight_percent_Sn": 0,
      "weight_percent_Zr": 0,
      "weight_percent_W": 0,
      "weight_percent_Ti": 90,
      "weight_percent_V": 4.2,
      "weight_percent_Co": 0,
      "weight_percent_Cu": 0,
      "weight_percent_Ta": 0,
      "weight_percent_Nb": 0,
      "weight_percent_Ni": 0,
      "weight_percent_Cr": 0,
      "weight_percent_Fe": 0,
      "weight_percent_Mn": 0,
      "weight_percent_Mo": 0,
      "D10": null,
      "D50": null,
      "D90": null,
      "paper_id": "Runbo data",
      "paper_url": null,
      "porosity": null,
      "relative_density": null,
      "comments": null,
      "unknown": 1649
    },
    "model": "melt_pool.GeometryRecord",
    "pk": 1770
  },
  {
    "fields": {
      "material": "Ti-6Al-4V",
      "process": "PBF",
      "sub_process": "SLM",
      "power": 482.806,
      "velocity": 700,
      "hatch_spacing": null,
      "melt_pool_depth": 366.0976,
      "melt_pool_width": null,
      "melt_pool_length": null,
      "depth_over_length": null,
      "depth_over_width": null,
      "length_over_width": null,
      "energy_joules_over_mm": null,
      "energy_joules_over_mm_cubed": null,
      "layer_thickness": null,
      "beam_diameter": 74,
      "absorption_coefficient": 0.4719440555,
      "absorption_coefficient_2": null,
      "density": 4470.5,
      "specific_heat_capacity": 561.5,
      "k": 7.2,
      "melting_temperature": 1922,
      "minimal_absorptivity": 0.26,
      "melt_pool_shape": "keyhole",
      "spatter": null,
      "weight_percent_Y": 0,
      "weight_percent_Zn": 0,
      "weight_percent_Mg": 0,
      "weight_percent_Si": 0,
      "weight_percent_Al": 5.5,
      "weight_percent_Sn": 0,
      "weight_percent_Zr": 0,
      "weight_percent_W": 0,
      "weight_percent_Ti": 90,
      "weight_percent_V": 4.2,
      "weight_percent_Co": 0,
      "weight_percent_Cu": 0,
      "weight_percent_Ta": 0,
      "weight_percent_Nb": 0,
      "weight_percent_Ni": 0,
      "weight_percent_Cr": 0,
      "weight_percent_Fe": 0,
      "weight_percent_Mn": 0,
      "weight_percent_Mo": 0,
      "D10": null,
      "D50": null,
      "D90": null,
      "paper_id": "Runbo data",
      "paper_url": null,
      "porosity": null,
      "relative_density": null,
      "comments": null,
      "unknown": 1649
    },
    "model": "melt_pool.GeometryRecord",
    "pk": 1771
  },
  {
    "fields": {
      "material": "Ti-6Al-4V",
      "process": "PBF",
      "sub_process": "SLM",
      "power": 540.034,
      "velocity": 700,
      "hatch_spacing": null,
      "melt_pool_depth": 492.1312,
      "melt_pool_width": null,
      "melt_pool_length": null,
      "depth_over_length": null,
      "depth_over_width": null,
      "length_over_width": null,
      "energy_joules_over_mm": null,
      "energy_joules_over_mm_cubed": null,
      "layer_thickness": null,
      "beam_diameter": 74,
      "absorption_coefficient": 0.5003314981,
      "absorption_coefficient_2": null,
      "density": 4470.5,
      "specific_heat_capacity": 561.5,
      "k": 7.2,
      "melting_temperature": 1922,
      "minimal_absorptivity": 0.26,
      "melt_pool_shape": "keyhole",
      "spatter": null,
      "weight_percent_Y": 0,
      "weight_percent_Zn": 0,
      "weight_percent_Mg": 0,
      "weight_percent_Si": 0,
      "weight_percent_Al": 5.5,
      "weight_percent_Sn": 0,
      "weight_percent_Zr": 0,
      "weight_percent_W": 0,
      "weight_percent_Ti": 90,
      "weight_percent_V": 4.2,
      "weight_percent_Co": 0,
      "weight_percent_Cu": 0,
      "weight_percent_Ta": 0,
      "weight_percent_Nb": 0,
      "weight_percent_Ni": 0,
      "weight_percent_Cr": 0,
      "weight_percent_Fe": 0,
      "weight_percent_Mn": 0,
      "weight_percent_Mo": 0,
      "D10": null,
      "D50": null,
      "D90": null,
      "paper_id": "Runbo data",
      "paper_url": null,
      "porosity": null,
      "relative_density": null,
      "comments": null,
      "unknown": 1649
    },
    "model": "melt_pool.GeometryRecord",
    "pk": 1772
  },
  {
    "fields": {
      "material": "Ti-6Al-4V",
      "process": "PBF",
      "sub_process": "SLM",
      "power": 139.438,
      "velocity": 800,
      "hatch_spacing": null,
      "melt_pool_depth": 82.92546,
      "melt_pool_width": null,
      "melt_pool_length": null,
      "depth_over_length": null,
      "depth_over_width": null,
      "length_over_width": null,
      "energy_joules_over_mm": null,
      "energy_joules_over_mm_cubed": null,
      "layer_thickness": null,
      "beam_diameter": 74,
      "absorption_coefficient": 0.1727511701,
      "absorption_coefficient_2": null,
      "density": 4470.5,
      "specific_heat_capacity": 561.5,
      "k": 7.2,
      "melting_temperature": 1922,
      "minimal_absorptivity": 0.26,
      "melt_pool_shape": "keyhole",
      "spatter": null,
      "weight_percent_Y": 0,
      "weight_percent_Zn": 0,
      "weight_percent_Mg": 0,
      "weight_percent_Si": 0,
      "weight_percent_Al": 5.5,
      "weight_percent_Sn": 0,
      "weight_percent_Zr": 0,
      "weight_percent_W": 0,
      "weight_percent_Ti": 90,
      "weight_percent_V": 4.2,
      "weight_percent_Co": 0,
      "weight_percent_Cu": 0,
      "weight_percent_Ta": 0,
      "weight_percent_Nb": 0,
      "weight_percent_Ni": 0,
      "weight_percent_Cr": 0,
      "weight_percent_Fe": 0,
      "weight_percent_Mn": 0,
      "weight_percent_Mo": 0,
      "D10": null,
      "D50": null,
      "D90": null,
      "paper_id": "Runbo data",
      "paper_url": null,
      "porosity": null,
      "relative_density": null,
      "comments": null,
      "unknown": 1649
    },
    "model": "melt_pool.GeometryRecord",
    "pk": 1773
  },
  {
    "fields": {
      "material": "Ti-6Al-4V",
      "process": "PBF",
      "sub_process": "SLM",
      "power": 196.666,
      "velocity": 800,
      "hatch_spacing": null,
      "melt_pool_depth": 121.9033,
      "melt_pool_width": null,
      "melt_pool_length": null,
      "depth_over_length": null,
      "depth_over_width": null,
      "length_over_width": null,
      "energy_joules_over_mm": null,
      "energy_joules_over_mm_cubed": null,
      "layer_thickness": null,
      "beam_diameter": 74,
      "absorption_coefficient": 0.2306462774,
      "absorption_coefficient_2": null,
      "density": 4470.5,
      "specific_heat_capacity": 561.5,
      "k": 7.2,
      "melting_temperature": 1922,
      "minimal_absorptivity": 0.26,
      "melt_pool_shape": "keyhole",
      "spatter": null,
      "weight_percent_Y": 0,
      "weight_percent_Zn": 0,
      "weight_percent_Mg": 0,
      "weight_percent_Si": 0,
      "weight_percent_Al": 5.5,
      "weight_percent_Sn": 0,
      "weight_percent_Zr": 0,
      "weight_percent_W": 0,
      "weight_percent_Ti": 90,
      "weight_percent_V": 4.2,
      "weight_percent_Co": 0,
      "weight_percent_Cu": 0,
      "weight_percent_Ta": 0,
      "weight_percent_Nb": 0,
      "weight_percent_Ni": 0,
      "weight_percent_Cr": 0,
      "weight_percent_Fe": 0,
      "weight_percent_Mn": 0,
      "weight_percent_Mo": 0,
      "D10": null,
      "D50": null,
      "D90": null,
      "paper_id": "Runbo data",
      "paper_url": null,
      "porosity": null,
      "relative_density": null,
      "comments": null,
      "unknown": 1649
    },
    "model": "melt_pool.GeometryRecord",
    "pk": 1774
  },
  {
    "fields": {
      "material": "Ti-6Al-4V",
      "process": "PBF",
      "sub_process": "SLM",
      "power": 253.894,
      "velocity": 800,
      "hatch_spacing": null,
      "melt_pool_depth": 180.2091,
      "melt_pool_width": null,
      "melt_pool_length": null,
      "depth_over_length": null,
      "depth_over_width": null,
      "length_over_width": null,
      "energy_joules_over_mm": null,
      "energy_joules_over_mm_cubed": null,
      "layer_thickness": null,
      "beam_diameter": 74,
      "absorption_coefficient": 0.2821841522,
      "absorption_coefficient_2": null,
      "density": 4470.5,
      "specific_heat_capacity": 561.5,
      "k": 7.2,
      "melting_temperature": 1922,
      "minimal_absorptivity": 0.26,
      "melt_pool_shape": "keyhole",
      "spatter": null,
      "weight_percent_Y": 0,
      "weight_percent_Zn": 0,
      "weight_percent_Mg": 0,
      "weight_percent_Si": 0,
      "weight_percent_Al": 5.5,
      "weight_percent_Sn": 0,
      "weight_percent_Zr": 0,
      "weight_percent_W": 0,
      "weight_percent_Ti": 90,
      "weight_percent_V": 4.2,
      "weight_percent_Co": 0,
      "weight_percent_Cu": 0,
      "weight_percent_Ta": 0,
      "weight_percent_Nb": 0,
      "weight_percent_Ni": 0,
      "weight_percent_Cr": 0,
      "weight_percent_Fe": 0,
      "weight_percent_Mn": 0,
      "weight_percent_Mo": 0,
      "D10": null,
      "D50": null,
      "D90": null,
      "paper_id": "Runbo data",
      "paper_url": null,
      "porosity": null,
      "relative_density": null,
      "comments": null,
      "unknown": 1649
    },
    "model": "melt_pool.GeometryRecord",
    "pk": 1775
  },
  {
    "fields": {
      "material": "Ti-6Al-4V",
      "process": "PBF",
      "sub_process": "SLM",
      "power": 311.122,
      "velocity": 800,
      "hatch_spacing": null,
      "melt_pool_depth": 202.5056,
      "melt_pool_width": null,
      "melt_pool_length": null,
      "depth_over_length": null,
      "depth_over_width": null,
      "length_over_width": null,
      "energy_joules_over_mm": null,
      "energy_joules_over_mm_cubed": null,
      "layer_thickness": null,
      "beam_diameter": 74,
      "absorption_coefficient": 0.3280628568,
      "absorption_coefficient_2": null,
      "density": 4470.5,
      "specific_heat_capacity": 561.5,
      "k": 7.2,
      "melting_temperature": 1922,
      "minimal_absorptivity": 0.26,
      "melt_pool_shape": "keyhole",
      "spatter": null,
      "weight_percent_Y": 0,
      "weight_percent_Zn": 0,
      "weight_percent_Mg": 0,
      "weight_percent_Si": 0,
      "weight_percent_Al": 5.5,
      "weight_percent_Sn": 0,
      "weight_percent_Zr": 0,
      "weight_percent_W": 0,
      "weight_percent_Ti": 90,
      "weight_percent_V": 4.2,
      "weight_percent_Co": 0,
      "weight_percent_Cu": 0,
      "weight_percent_Ta": 0,
      "weight_percent_Nb": 0,
      "weight_percent_Ni": 0,
      "weight_percent_Cr": 0,
      "weight_percent_Fe": 0,
      "weight_percent_Mn": 0,
      "weight_percent_Mo": 0,
      "D10": null,
      "D50": null,
      "D90": null,
      "paper_id": "Runbo data",
      "paper_url": null,
      "porosity": null,
      "relative_density": null,
      "comments": null,
      "unknown": 1649
    },
    "model": "melt_pool.GeometryRecord",
    "pk": 1776
  },
  {
    "fields": {
      "material": "Ti-6Al-4V",
      "process": "PBF",
      "sub_process": "SLM",
      "power": 368.35,
      "velocity": 800,
      "hatch_spacing": null,
      "melt_pool_depth": 259.9417,
      "melt_pool_width": null,
      "melt_pool_length": null,
      "depth_over_length": null,
      "depth_over_width": null,
      "length_over_width": null,
      "energy_joules_over_mm": null,
      "energy_joules_over_mm_cubed": null,
      "layer_thickness": null,
      "beam_diameter": 74,
      "absorption_coefficient": 0.3689038025,
      "absorption_coefficient_2": null,
      "density": 4470.5,
      "specific_heat_capacity": 561.5,
      "k": 7.2,
      "melting_temperature": 1922,
      "minimal_absorptivity": 0.26,
      "melt_pool_shape": "keyhole",
      "spatter": null,
      "weight_percent_Y": 0,
      "weight_percent_Zn": 0,
      "weight_percent_Mg": 0,
      "weight_percent_Si": 0,
      "weight_percent_Al": 5.5,
      "weight_percent_Sn": 0,
      "weight_percent_Zr": 0,
      "weight_percent_W": 0,
      "weight_percent_Ti": 90,
      "weight_percent_V": 4.2,
      "weight_percent_Co": 0,
      "weight_percent_Cu": 0,
      "weight_percent_Ta": 0,
      "weight_percent_Nb": 0,
      "weight_percent_Ni": 0,
      "weight_percent_Cr": 0,
      "weight_percent_Fe": 0,
      "weight_percent_Mn": 0,
      "weight_percent_Mo": 0,
      "D10": null,
      "D50": null,
      "D90": null,
      "paper_id": "Runbo data",
      "paper_url": null,
      "porosity": null,
      "relative_density": null,
      "comments": null,
      "unknown": 1649
    },
    "model": "melt_pool.GeometryRecord",
    "pk": 1777
  },
  {
    "fields": {
      "material": "Ti-6Al-4V",
      "process": "PBF",
      "sub_process": "SLM",
      "power": 425.578,
      "velocity": 800,
      "hatch_spacing": null,
      "melt_pool_depth": 352.1584,
      "melt_pool_width": null,
      "melt_pool_length": null,
      "depth_over_length": null,
      "depth_over_width": null,
      "length_over_width": null,
      "energy_joules_over_mm": null,
      "energy_joules_over_mm_cubed": null,
      "layer_thickness": null,
      "beam_diameter": 74,
      "absorption_coefficient": 0.4052601656,
      "absorption_coefficient_2": null,
      "density": 4470.5,
      "specific_heat_capacity": 561.5,
      "k": 7.2,
      "melting_temperature": 1922,
      "minimal_absorptivity": 0.26,
      "melt_pool_shape": "keyhole",
      "spatter": null,
      "weight_percent_Y": 0,
      "weight_percent_Zn": 0,
      "weight_percent_Mg": 0,
      "weight_percent_Si": 0,
      "weight_percent_Al": 5.5,
      "weight_percent_Sn": 0,
      "weight_percent_Zr": 0,
      "weight_percent_W": 0,
      "weight_percent_Ti": 90,
      "weight_percent_V": 4.2,
      "weight_percent_Co": 0,
      "weight_percent_Cu": 0,
      "weight_percent_Ta": 0,
      "weight_percent_Nb": 0,
      "weight_percent_Ni": 0,
      "weight_percent_Cr": 0,
      "weight_percent_Fe": 0,
      "weight_percent_Mn": 0,
      "weight_percent_Mo": 0,
      "D10": null,
      "D50": null,
      "D90": null,
      "paper_id": "Runbo data",
      "paper_url": null,
      "porosity": null,
      "relative_density": null,
      "comments": null,
      "unknown": 1649
    },
    "model": "melt_pool.GeometryRecord",
    "pk": 1778
  },
  {
    "fields": {
      "material": "Ti-6Al-4V",
      "process": "PBF",
      "sub_process": "SLM",
      "power": 482.806,
      "velocity": 800,
      "hatch_spacing": null,
      "melt_pool_depth": 412.368,
      "melt_pool_width": null,
      "melt_pool_length": null,
      "depth_over_length": null,
      "depth_over_width": null,
      "length_over_width": null,
      "energy_joules_over_mm": null,
      "energy_joules_over_mm_cubed": null,
      "layer_thickness": null,
      "beam_diameter": 74,
      "absorption_coefficient": 0.4376243803,
      "absorption_coefficient_2": null,
      "density": 4470.5,
      "specific_heat_capacity": 561.5,
      "k": 7.2,
      "melting_temperature": 1922,
      "minimal_absorptivity": 0.26,
      "melt_pool_shape": "keyhole",
      "spatter": null,
      "weight_percent_Y": 0,
      "weight_percent_Zn": 0,
      "weight_percent_Mg": 0,
      "weight_percent_Si": 0,
      "weight_percent_Al": 5.5,
      "weight_percent_Sn": 0,
      "weight_percent_Zr": 0,
      "weight_percent_W": 0,
      "weight_percent_Ti": 90,
      "weight_percent_V": 4.2,
      "weight_percent_Co": 0,
      "weight_percent_Cu": 0,
      "weight_percent_Ta": 0,
      "weight_percent_Nb": 0,
      "weight_percent_Ni": 0,
      "weight_percent_Cr": 0,
      "weight_percent_Fe": 0,
      "weight_percent_Mn": 0,
      "weight_percent_Mo": 0,
      "D10": null,
      "D50": null,
      "D90": null,
      "paper_id": "Runbo data",
      "paper_url": null,
      "porosity": null,
      "relative_density": null,
      "comments": null,
      "unknown": 1649
    },
    "model": "melt_pool.GeometryRecord",
    "pk": 1779
  },
  {
    "fields": {
      "material": "Ti-6Al-4V",
      "process": "PBF",
      "sub_process": "SLM",
      "power": 540.034,
      "velocity": 800,
      "hatch_spacing": null,
      "melt_pool_depth": 481.8704,
      "melt_pool_width": null,
      "melt_pool_length": null,
      "depth_over_length": null,
      "depth_over_width": null,
      "length_over_width": null,
      "energy_joules_over_mm": null,
      "energy_joules_over_mm_cubed": null,
      "layer_thickness": null,
      "beam_diameter": 74,
      "absorption_coefficient": 0.4664348087,
      "absorption_coefficient_2": null,
      "density": 4470.5,
      "specific_heat_capacity": 561.5,
      "k": 7.2,
      "melting_temperature": 1922,
      "minimal_absorptivity": 0.26,
      "melt_pool_shape": "keyhole",
      "spatter": null,
      "weight_percent_Y": 0,
      "weight_percent_Zn": 0,
      "weight_percent_Mg": 0,
      "weight_percent_Si": 0,
      "weight_percent_Al": 5.5,
      "weight_percent_Sn": 0,
      "weight_percent_Zr": 0,
      "weight_percent_W": 0,
      "weight_percent_Ti": 90,
      "weight_percent_V": 4.2,
      "weight_percent_Co": 0,
      "weight_percent_Cu": 0,
      "weight_percent_Ta": 0,
      "weight_percent_Nb": 0,
      "weight_percent_Ni": 0,
      "weight_percent_Cr": 0,
      "weight_percent_Fe": 0,
      "weight_percent_Mn": 0,
      "weight_percent_Mo": 0,
      "D10": null,
      "D50": null,
      "D90": null,
      "paper_id": "Runbo data",
      "paper_url": null,
      "porosity": null,
      "relative_density": null,
      "comments": null,
      "unknown": 1649
    },
    "model": "melt_pool.GeometryRecord",
    "pk": 1780
  },
  {
    "fields": {
      "material": "Ti-6Al-4V",
      "process": "PBF",
      "sub_process": "SLM",
      "power": 139.438,
      "velocity": 900,
      "hatch_spacing": null,
      "melt_pool_depth": 74.1488,
      "melt_pool_width": null,
      "melt_pool_length": null,
      "depth_over_length": null,
      "depth_over_width": null,
      "length_over_width": null,
      "energy_joules_over_mm": null,
      "energy_joules_over_mm_cubed": null,
      "layer_thickness": null,
      "beam_diameter": 74,
      "absorption_coefficient": 0.1558840604,
      "absorption_coefficient_2": null,
      "density": 4470.5,
      "specific_heat_capacity": 561.5,
      "k": 7.2,
      "melting_temperature": 1922,
      "minimal_absorptivity": 0.26,
      "melt_pool_shape": "keyhole",
      "spatter": null,
      "weight_percent_Y": 0,
      "weight_percent_Zn": 0,
      "weight_percent_Mg": 0,
      "weight_percent_Si": 0,
      "weight_percent_Al": 5.5,
      "weight_percent_Sn": 0,
      "weight_percent_Zr": 0,
      "weight_percent_W": 0,
      "weight_percent_Ti": 90,
      "weight_percent_V": 4.2,
      "weight_percent_Co": 0,
      "weight_percent_Cu": 0,
      "weight_percent_Ta": 0,
      "weight_percent_Nb": 0,
      "weight_percent_Ni": 0,
      "weight_percent_Cr": 0,
      "weight_percent_Fe": 0,
      "weight_percent_Mn": 0,
      "weight_percent_Mo": 0,
      "D10": null,
      "D50": null,
      "D90": null,
      "paper_id": "Runbo data",
      "paper_url": null,
      "porosity": null,
      "relative_density": null,
      "comments": null,
      "unknown": 1649
    },
    "model": "melt_pool.GeometryRecord",
    "pk": 1781
  },
  {
    "fields": {
      "material": "Ti-6Al-4V",
      "process": "PBF",
      "sub_process": "SLM",
      "power": 196.666,
      "velocity": 900,
      "hatch_spacing": null,
      "melt_pool_depth": 112.9009,
      "melt_pool_width": null,
      "melt_pool_length": null,
      "depth_over_length": null,
      "depth_over_width": null,
      "length_over_width": null,
      "energy_joules_over_mm": null,
      "energy_joules_over_mm_cubed": null,
      "layer_thickness": null,
      "beam_diameter": 74,
      "absorption_coefficient": 0.209330675,
      "absorption_coefficient_2": null,
      "density": 4470.5,
      "specific_heat_capacity": 561.5,
      "k": 7.2,
      "melting_temperature": 1922,
      "minimal_absorptivity": 0.26,
      "melt_pool_shape": "keyhole",
      "spatter": null,
      "weight_percent_Y": 0,
      "weight_percent_Zn": 0,
      "weight_percent_Mg": 0,
      "weight_percent_Si": 0,
      "weight_percent_Al": 5.5,
      "weight_percent_Sn": 0,
      "weight_percent_Zr": 0,
      "weight_percent_W": 0,
      "weight_percent_Ti": 90,
      "weight_percent_V": 4.2,
      "weight_percent_Co": 0,
      "weight_percent_Cu": 0,
      "weight_percent_Ta": 0,
      "weight_percent_Nb": 0,
      "weight_percent_Ni": 0,
      "weight_percent_Cr": 0,
      "weight_percent_Fe": 0,
      "weight_percent_Mn": 0,
      "weight_percent_Mo": 0,
      "D10": null,
      "D50": null,
      "D90": null,
      "paper_id": "Runbo data",
      "paper_url": null,
      "porosity": null,
      "relative_density": null,
      "comments": null,
      "unknown": 1649
    },
    "model": "melt_pool.GeometryRecord",
    "pk": 1782
  },
  {
    "fields": {
      "material": "Ti-6Al-4V",
      "process": "PBF",
      "sub_process": "SLM",
      "power": 253.894,
      "velocity": 900,
      "hatch_spacing": null,
      "melt_pool_depth": 165.3991,
      "melt_pool_width": null,
      "melt_pool_length": null,
      "depth_over_length": null,
      "depth_over_width": null,
      "length_over_width": null,
      "energy_joules_over_mm": null,
      "energy_joules_over_mm_cubed": null,
      "layer_thickness": null,
      "beam_diameter": 74,
      "absorption_coefficient": 0.2575274147,
      "absorption_coefficient_2": null,
      "density": 4470.5,
      "specific_heat_capacity": 561.5,
      "k": 7.2,
      "melting_temperature": 1922,
      "minimal_absorptivity": 0.26,
      "melt_pool_shape": "keyhole",
      "spatter": null,
      "weight_percent_Y": 0,
      "weight_percent_Zn": 0,
      "weight_percent_Mg": 0,
      "weight_percent_Si": 0,
      "weight_percent_Al": 5.5,
      "weight_percent_Sn": 0,
      "weight_percent_Zr": 0,
      "weight_percent_W": 0,
      "weight_percent_Ti": 90,
      "weight_percent_V": 4.2,
      "weight_percent_Co": 0,
      "weight_percent_Cu": 0,
      "weight_percent_Ta": 0,
      "weight_percent_Nb": 0,
      "weight_percent_Ni": 0,
      "weight_percent_Cr": 0,
      "weight_percent_Fe": 0,
      "weight_percent_Mn": 0,
      "weight_percent_Mo": 0,
      "D10": null,
      "D50": null,
      "D90": null,
      "paper_id": "Runbo data",
      "paper_url": null,
      "porosity": null,
      "relative_density": null,
      "comments": null,
      "unknown": 1649
    },
    "model": "melt_pool.GeometryRecord",
    "pk": 1783
  },
  {
    "fields": {
      "material": "Ti-6Al-4V",
      "process": "PBF",
      "sub_process": "SLM",
      "power": 311.122,
      "velocity": 900,
      "hatch_spacing": null,
      "melt_pool_depth": 190.8253,
      "melt_pool_width": null,
      "melt_pool_length": null,
      "depth_over_length": null,
      "depth_over_width": null,
      "length_over_width": null,
      "energy_joules_over_mm": null,
      "energy_joules_over_mm_cubed": null,
      "layer_thickness": null,
      "beam_diameter": 74,
      "absorption_coefficient": 0.3009899565,
      "absorption_coefficient_2": null,
      "density": 4470.5,
      "specific_heat_capacity": 561.5,
      "k": 7.2,
      "melting_temperature": 1922,
      "minimal_absorptivity": 0.26,
      "melt_pool_shape": "keyhole",
      "spatter": null,
      "weight_percent_Y": 0,
      "weight_percent_Zn": 0,
      "weight_percent_Mg": 0,
      "weight_percent_Si": 0,
      "weight_percent_Al": 5.5,
      "weight_percent_Sn": 0,
      "weight_percent_Zr": 0,
      "weight_percent_W": 0,
      "weight_percent_Ti": 90,
      "weight_percent_V": 4.2,
      "weight_percent_Co": 0,
      "weight_percent_Cu": 0,
      "weight_percent_Ta": 0,
      "weight_percent_Nb": 0,
      "weight_percent_Ni": 0,
      "weight_percent_Cr": 0,
      "weight_percent_Fe": 0,
      "weight_percent_Mn": 0,
      "weight_percent_Mo": 0,
      "D10": null,
      "D50": null,
      "D90": null,
      "paper_id": "Runbo data",
      "paper_url": null,
      "porosity": null,
      "relative_density": null,
      "comments": null,
      "unknown": 1649
    },
    "model": "melt_pool.GeometryRecord",
    "pk": 1784
  },
  {
    "fields": {
      "material": "Ti-6Al-4V",
      "process": "PBF",
      "sub_process": "SLM",
      "power": 368.35,
      "velocity": 900,
      "hatch_spacing": null,
      "melt_pool_depth": 244.1296,
      "melt_pool_width": null,
      "melt_pool_length": null,
      "depth_over_length": null,
      "depth_over_width": null,
      "length_over_width": null,
      "energy_joules_over_mm": null,
      "energy_joules_over_mm_cubed": null,
      "layer_thickness": null,
      "beam_diameter": 74,
      "absorption_coefficient": 0.340183324,
      "absorption_coefficient_2": null,
      "density": 4470.5,
      "specific_heat_capacity": 561.5,
      "k": 7.2,
      "melting_temperature": 1922,
      "minimal_absorptivity": 0.26,
      "melt_pool_shape": "keyhole",
      "spatter": null,
      "weight_percent_Y": 0,
      "weight_percent_Zn": 0,
      "weight_percent_Mg": 0,
      "weight_percent_Si": 0,
      "weight_percent_Al": 5.5,
      "weight_percent_Sn": 0,
      "weight_percent_Zr": 0,
      "weight_percent_W": 0,
      "weight_percent_Ti": 90,
      "weight_percent_V": 4.2,
      "weight_percent_Co": 0,
      "weight_percent_Cu": 0,
      "weight_percent_Ta": 0,
      "weight_percent_Nb": 0,
      "weight_percent_Ni": 0,
      "weight_percent_Cr": 0,
      "weight_percent_Fe": 0,
      "weight_percent_Mn": 0,
      "weight_percent_Mo": 0,
      "D10": null,
      "D50": null,
      "D90": null,
      "paper_id": "Runbo data",
      "paper_url": null,
      "porosity": null,
      "relative_density": null,
      "comments": null,
      "unknown": 1649
    },
    "model": "melt_pool.GeometryRecord",
    "pk": 1785
  },
  {
    "fields": {
      "material": "Ti-6Al-4V",
      "process": "PBF",
      "sub_process": "SLM",
      "power": 425.578,
      "velocity": 900,
      "hatch_spacing": null,
      "melt_pool_depth": 272.3952,
      "melt_pool_width": null,
      "melt_pool_length": null,
      "depth_over_length": null,
      "depth_over_width": null,
      "length_over_width": null,
      "energy_joules_over_mm": null,
      "energy_joules_over_mm_cubed": null,
      "layer_thickness": null,
      "beam_diameter": 74,
      "absorption_coefficient": 0.3755268635,
      "absorption_coefficient_2": null,
      "density": 4470.5,
      "specific_heat_capacity": 561.5,
      "k": 7.2,
      "melting_temperature": 1922,
      "minimal_absorptivity": 0.26,
      "melt_pool_shape": "keyhole",
      "spatter": null,
      "weight_percent_Y": 0,
      "weight_percent_Zn": 0,
      "weight_percent_Mg": 0,
      "weight_percent_Si": 0,
      "weight_percent_Al": 5.5,
      "weight_percent_Sn": 0,
