Repository: BaratiLab/AMUI

# AMUI
Additive Manufacturing User Interface (AMUI)
Step 1: Clone the repository at "https://github.com/BaratiLab/AMUI.git" to your local directory using "git clone".

Step 2: Install docker desktop:
Go to the website: "https://www.docker.com/products/docker-desktop/"
Download the installation file of your choice and proceed with the installation.
Note: Creating an account is optional here.

Step 3: Navigate to the project directory in your system and open it using VS code. 
Run this command IN THE VS CODE TERMINAL to set up docker: "docker-compose up -d"

File: services/api/melt_pool/fixture/records.json (part 98 of 99)
[
      "weight_percent_Sn": 0,
      "weight_percent_Zr": 0,
      "melting_temperature": 1922,
      "melt_pool_shape": "keyhole",
      "weight_percent_Mg": 0,
      "spatter": null,
      "D50": null,
      "weight_percent_Si": 0,
      "melt_pool_width": null,
      "weight_percent_Y": 0,
      "weight_percent_Zn": 0,
      "D90": null,
      "weight_percent_Mo": 0,
      "weight_percent_Fe": 0,
      "weight_percent_Mn": 0,
      "sub_process": "SLM",
      "depth_over_width": null,
      "melt_pool_length": null,
      "absorption_coefficient_2": null,
      "density": 4470.5,
      "energy_density": null,
      "D10": null,
      "unknown": 1649,
      "weight_percent_Co": 0,
      "weight_percent_Ni": 0,
      "melt_pool_depth": 492.1312,
      "weight_percent_Nb": 0,
      "weight_percent_V": 4.2,
      "power": 540.034,
      "absorption_coefficient": 0.5003314981,
      "minimal_absorptivity": 0.26,
      "relative_density": null,
      "layer_thickness": null,
      "specific_heat_capacity": 561.5,
      "record_type": "geometry"
    },
    "model": "melt_pool.Record",
    "pk": 1772
  },
  {
    "fields": {
      "weight_percent_Al": 5.5,
      "comments": null,
      "depth_over_length": null,
      "energy_joules_over_mm_cubed": null,
      "velocity": 800,
      "paper_id": "Runbo data",
      "weight_percent_Cr": 0,
      "weight_percent_Ta": 0,
      "weight_percent_Ti": 90,
      "energy_joules_over_mm": null,
      "weight_percent_Cu": 0,
      "process": "PBF",
      "beam_diameter": 74,
      "porosity": null,
      "weight_percent_W": 0,
      "material": "Ti-6Al-4V",
      "hatch_spacing": null,
      "paper_url": null,
      "k": 7.2,
      "length_over_width": null,
      "weight_percent_Sn": 0,
      "weight_percent_Zr": 0,
      "melting_temperature": 1922,
      "melt_pool_shape": "keyhole",
      "weight_percent_Mg": 0,
      "spatter": null,
      "D50": null,
      "weight_percent_Si": 0,
      "melt_pool_width": null,
      "weight_percent_Y": 0,
      "weight_percent_Zn": 0,
      "D90": null,
      "weight_percent_Mo": 0,
      "weight_percent_Fe": 0,
      "weight_percent_Mn": 0,
      "sub_process": "SLM",
      "depth_over_width": null,
      "melt_pool_length": null,
      "absorption_coefficient_2": null,
      "density": 4470.5,
      "energy_density": null,
      "D10": null,
      "unknown": 1649,
      "weight_percent_Co": 0,
      "weight_percent_Ni": 0,
      "melt_pool_depth": 82.92546,
      "weight_percent_Nb": 0,
      "weight_percent_V": 4.2,
      "power": 139.438,
      "absorption_coefficient": 0.1727511701,
      "minimal_absorptivity": 0.26,
      "relative_density": null,
      "layer_thickness": null,
      "specific_heat_capacity": 561.5,
      "record_type": "geometry"
    },
    "model": "melt_pool.Record",
    "pk": 1773
  },
  {
    "fields": {
      "weight_percent_Al": 5.5,
      "comments": null,
      "depth_over_length": null,
      "energy_joules_over_mm_cubed": null,
      "velocity": 800,
      "paper_id": "Runbo data",
      "weight_percent_Cr": 0,
      "weight_percent_Ta": 0,
      "weight_percent_Ti": 90,
      "energy_joules_over_mm": null,
      "weight_percent_Cu": 0,
      "process": "PBF",
      "beam_diameter": 74,
      "porosity": null,
      "weight_percent_W": 0,
      "material": "Ti-6Al-4V",
      "hatch_spacing": null,
      "paper_url": null,
      "k": 7.2,
      "length_over_width": null,
      "weight_percent_Sn": 0,
      "weight_percent_Zr": 0,
      "melting_temperature": 1922,
      "melt_pool_shape": "keyhole",
      "weight_percent_Mg": 0,
      "spatter": null,
      "D50": null,
      "weight_percent_Si": 0,
      "melt_pool_width": null,
      "weight_percent_Y": 0,
      "weight_percent_Zn": 0,
      "D90": null,
      "weight_percent_Mo": 0,
      "weight_percent_Fe": 0,
      "weight_percent_Mn": 0,
      "sub_process": "SLM",
      "depth_over_width": null,
      "melt_pool_length": null,
      "absorption_coefficient_2": null,
      "density": 4470.5,
      "energy_density": null,
      "D10": null,
      "unknown": 1649,
      "weight_percent_Co": 0,
      "weight_percent_Ni": 0,
      "melt_pool_depth": 121.9033,
      "weight_percent_Nb": 0,
      "weight_percent_V": 4.2,
      "power": 196.666,
      "absorption_coefficient": 0.2306462774,
      "minimal_absorptivity": 0.26,
      "relative_density": null,
      "layer_thickness": null,
      "specific_heat_capacity": 561.5,
      "record_type": "geometry"
    },
    "model": "melt_pool.Record",
    "pk": 1774
  },
  {
    "fields": {
      "weight_percent_Al": 5.5,
      "comments": null,
      "depth_over_length": null,
      "energy_joules_over_mm_cubed": null,
      "velocity": 800,
      "paper_id": "Runbo data",
      "weight_percent_Cr": 0,
      "weight_percent_Ta": 0,
      "weight_percent_Ti": 90,
      "energy_joules_over_mm": null,
      "weight_percent_Cu": 0,
      "process": "PBF",
      "beam_diameter": 74,
      "porosity": null,
      "weight_percent_W": 0,
      "material": "Ti-6Al-4V",
      "hatch_spacing": null,
      "paper_url": null,
      "k": 7.2,
      "length_over_width": null,
      "weight_percent_Sn": 0,
      "weight_percent_Zr": 0,
      "melting_temperature": 1922,
      "melt_pool_shape": "keyhole",
      "weight_percent_Mg": 0,
      "spatter": null,
      "D50": null,
      "weight_percent_Si": 0,
      "melt_pool_width": null,
      "weight_percent_Y": 0,
      "weight_percent_Zn": 0,
      "D90": null,
      "weight_percent_Mo": 0,
      "weight_percent_Fe": 0,
      "weight_percent_Mn": 0,
      "sub_process": "SLM",
      "depth_over_width": null,
      "melt_pool_length": null,
      "absorption_coefficient_2": null,
      "density": 4470.5,
      "energy_density": null,
      "D10": null,
      "unknown": 1649,
      "weight_percent_Co": 0,
      "weight_percent_Ni": 0,
      "melt_pool_depth": 180.2091,
      "weight_percent_Nb": 0,
      "weight_percent_V": 4.2,
      "power": 253.894,
      "absorption_coefficient": 0.2821841522,
      "minimal_absorptivity": 0.26,
      "relative_density": null,
      "layer_thickness": null,
      "specific_heat_capacity": 561.5,
      "record_type": "geometry"
    },
    "model": "melt_pool.Record",
    "pk": 1775
  },
  {
    "fields": {
      "weight_percent_Al": 5.5,
      "comments": null,
      "depth_over_length": null,
      "energy_joules_over_mm_cubed": null,
      "velocity": 800,
      "paper_id": "Runbo data",
      "weight_percent_Cr": 0,
      "weight_percent_Ta": 0,
      "weight_percent_Ti": 90,
      "energy_joules_over_mm": null,
      "weight_percent_Cu": 0,
      "process": "PBF",
      "beam_diameter": 74,
      "porosity": null,
      "weight_percent_W": 0,
      "material": "Ti-6Al-4V",
      "hatch_spacing": null,
      "paper_url": null,
      "k": 7.2,
      "length_over_width": null,
      "weight_percent_Sn": 0,
      "weight_percent_Zr": 0,
      "melting_temperature": 1922,
      "melt_pool_shape": "keyhole",
      "weight_percent_Mg": 0,
      "spatter": null,
      "D50": null,
      "weight_percent_Si": 0,
      "melt_pool_width": null,
      "weight_percent_Y": 0,
      "weight_percent_Zn": 0,
      "D90": null,
      "weight_percent_Mo": 0,
      "weight_percent_Fe": 0,
      "weight_percent_Mn": 0,
      "sub_process": "SLM",
      "depth_over_width": null,
      "melt_pool_length": null,
      "absorption_coefficient_2": null,
      "density": 4470.5,
      "energy_density": null,
      "D10": null,
      "unknown": 1649,
      "weight_percent_Co": 0,
      "weight_percent_Ni": 0,
      "melt_pool_depth": 202.5056,
      "weight_percent_Nb": 0,
      "weight_percent_V": 4.2,
      "power": 311.122,
      "absorption_coefficient": 0.3280628568,
      "minimal_absorptivity": 0.26,
      "relative_density": null,
      "layer_thickness": null,
      "specific_heat_capacity": 561.5,
      "record_type": "geometry"
    },
    "model": "melt_pool.Record",
    "pk": 1776
  },
  {
    "fields": {
      "weight_percent_Al": 5.5,
      "comments": null,
      "depth_over_length": null,
      "energy_joules_over_mm_cubed": null,
      "velocity": 800,
      "paper_id": "Runbo data",
      "weight_percent_Cr": 0,
      "weight_percent_Ta": 0,
      "weight_percent_Ti": 90,
      "energy_joules_over_mm": null,
      "weight_percent_Cu": 0,
      "process": "PBF",
      "beam_diameter": 74,
      "porosity": null,
      "weight_percent_W": 0,
      "material": "Ti-6Al-4V",
      "hatch_spacing": null,
      "paper_url": null,
      "k": 7.2,
      "length_over_width": null,
      "weight_percent_Sn": 0,
      "weight_percent_Zr": 0,
      "melting_temperature": 1922,
      "melt_pool_shape": "keyhole",
      "weight_percent_Mg": 0,
      "spatter": null,
      "D50": null,
      "weight_percent_Si": 0,
      "melt_pool_width": null,
      "weight_percent_Y": 0,
      "weight_percent_Zn": 0,
      "D90": null,
      "weight_percent_Mo": 0,
      "weight_percent_Fe": 0,
      "weight_percent_Mn": 0,
      "sub_process": "SLM",
      "depth_over_width": null,
      "melt_pool_length": null,
      "absorption_coefficient_2": null,
      "density": 4470.5,
      "energy_density": null,
      "D10": null,
      "unknown": 1649,
      "weight_percent_Co": 0,
      "weight_percent_Ni": 0,
      "melt_pool_depth": 259.9417,
      "weight_percent_Nb": 0,
      "weight_percent_V": 4.2,
      "power": 368.35,
      "absorption_coefficient": 0.3689038025,
      "minimal_absorptivity": 0.26,
      "relative_density": null,
      "layer_thickness": null,
      "specific_heat_capacity": 561.5,
      "record_type": "geometry"
    },
    "model": "melt_pool.Record",
    "pk": 1777
  },
  {
    "fields": {
      "weight_percent_Al": 5.5,
      "comments": null,
      "depth_over_length": null,
      "energy_joules_over_mm_cubed": null,
      "velocity": 800,
      "paper_id": "Runbo data",
      "weight_percent_Cr": 0,
      "weight_percent_Ta": 0,
      "weight_percent_Ti": 90,
      "energy_joules_over_mm": null,
      "weight_percent_Cu": 0,
      "process": "PBF",
      "beam_diameter": 74,
      "porosity": null,
      "weight_percent_W": 0,
      "material": "Ti-6Al-4V",
      "hatch_spacing": null,
      "paper_url": null,
      "k": 7.2,
      "length_over_width": null,
      "weight_percent_Sn": 0,
      "weight_percent_Zr": 0,
      "melting_temperature": 1922,
      "melt_pool_shape": "keyhole",
      "weight_percent_Mg": 0,
      "spatter": null,
      "D50": null,
      "weight_percent_Si": 0,
      "melt_pool_width": null,
      "weight_percent_Y": 0,
      "weight_percent_Zn": 0,
      "D90": null,
      "weight_percent_Mo": 0,
      "weight_percent_Fe": 0,
      "weight_percent_Mn": 0,
      "sub_process": "SLM",
      "depth_over_width": null,
      "melt_pool_length": null,
      "absorption_coefficient_2": null,
      "density": 4470.5,
      "energy_density": null,
      "D10": null,
      "unknown": 1649,
      "weight_percent_Co": 0,
      "weight_percent_Ni": 0,
      "melt_pool_depth": 352.1584,
      "weight_percent_Nb": 0,
      "weight_percent_V": 4.2,
      "power": 425.578,
      "absorption_coefficient": 0.4052601656,
      "minimal_absorptivity": 0.26,
      "relative_density": null,
      "layer_thickness": null,
      "specific_heat_capacity": 561.5,
      "record_type": "geometry"
    },
    "model": "melt_pool.Record",
    "pk": 1778
  },
  {
    "fields": {
      "weight_percent_Al": 5.5,
      "comments": null,
      "depth_over_length": null,
      "energy_joules_over_mm_cubed": null,
      "velocity": 800,
      "paper_id": "Runbo data",
      "weight_percent_Cr": 0,
      "weight_percent_Ta": 0,
      "weight_percent_Ti": 90,
      "energy_joules_over_mm": null,
      "weight_percent_Cu": 0,
      "process": "PBF",
      "beam_diameter": 74,
      "porosity": null,
      "weight_percent_W": 0,
      "material": "Ti-6Al-4V",
      "hatch_spacing": null,
      "paper_url": null,
      "k": 7.2,
      "length_over_width": null,
      "weight_percent_Sn": 0,
      "weight_percent_Zr": 0,
      "melting_temperature": 1922,
      "melt_pool_shape": "keyhole",
      "weight_percent_Mg": 0,
      "spatter": null,
      "D50": null,
      "weight_percent_Si": 0,
      "melt_pool_width": null,
      "weight_percent_Y": 0,
      "weight_percent_Zn": 0,
      "D90": null,
      "weight_percent_Mo": 0,
      "weight_percent_Fe": 0,
      "weight_percent_Mn": 0,
      "sub_process": "SLM",
      "depth_over_width": null,
      "melt_pool_length": null,
      "absorption_coefficient_2": null,
      "density": 4470.5,
      "energy_density": null,
      "D10": null,
      "unknown": 1649,
      "weight_percent_Co": 0,
      "weight_percent_Ni": 0,
      "melt_pool_depth": 412.368,
      "weight_percent_Nb": 0,
      "weight_percent_V": 4.2,
      "power": 482.806,
      "absorption_coefficient": 0.4376243803,
      "minimal_absorptivity": 0.26,
      "relative_density": null,
      "layer_thickness": null,
      "specific_heat_capacity": 561.5,
      "record_type": "geometry"
    },
    "model": "melt_pool.Record",
    "pk": 1779
  },
  {
    "fields": {
      "weight_percent_Al": 5.5,
      "comments": null,
      "depth_over_length": null,
      "energy_joules_over_mm_cubed": null,
      "velocity": 800,
      "paper_id": "Runbo data",
      "weight_percent_Cr": 0,
      "weight_percent_Ta": 0,
      "weight_percent_Ti": 90,
      "energy_joules_over_mm": null,
      "weight_percent_Cu": 0,
      "process": "PBF",
      "beam_diameter": 74,
      "porosity": null,
      "weight_percent_W": 0,
      "material": "Ti-6Al-4V",
      "hatch_spacing": null,
      "paper_url": null,
      "k": 7.2,
      "length_over_width": null,
      "weight_percent_Sn": 0,
      "weight_percent_Zr": 0,
      "melting_temperature": 1922,
      "melt_pool_shape": "keyhole",
      "weight_percent_Mg": 0,
      "spatter": null,
      "D50": null,
      "weight_percent_Si": 0,
      "melt_pool_width": null,
      "weight_percent_Y": 0,
      "weight_percent_Zn": 0,
      "D90": null,
      "weight_percent_Mo": 0,
      "weight_percent_Fe": 0,
      "weight_percent_Mn": 0,
      "sub_process": "SLM",
      "depth_over_width": null,
      "melt_pool_length": null,
      "absorption_coefficient_2": null,
      "density": 4470.5,
      "energy_density": null,
      "D10": null,
      "unknown": 1649,
      "weight_percent_Co": 0,
      "weight_percent_Ni": 0,
      "melt_pool_depth": 481.8704,
      "weight_percent_Nb": 0,
      "weight_percent_V": 4.2,
      "power": 540.034,
      "absorption_coefficient": 0.4664348087,
      "minimal_absorptivity": 0.26,
      "relative_density": null,
      "layer_thickness": null,
      "specific_heat_capacity": 561.5,
      "record_type": "geometry"
    },
    "model": "melt_pool.Record",
    "pk": 1780
  },
  {
    "fields": {
      "weight_percent_Al": 5.5,
      "comments": null,
      "depth_over_length": null,
      "energy_joules_over_mm_cubed": null,
      "velocity": 900,
      "paper_id": "Runbo data",
      "weight_percent_Cr": 0,
      "weight_percent_Ta": 0,
      "weight_percent_Ti": 90,
      "energy_joules_over_mm": null,
      "weight_percent_Cu": 0,
      "process": "PBF",
      "beam_diameter": 74,
      "porosity": null,
      "weight_percent_W": 0,
      "material": "Ti-6Al-4V",
      "hatch_spacing": null,
      "paper_url": null,
      "k": 7.2,
      "length_over_width": null,
      "weight_percent_Sn": 0,
      "weight_percent_Zr": 0,
      "melting_temperature": 1922,
      "melt_pool_shape": "keyhole",
      "weight_percent_Mg": 0,
      "spatter": null,
      "D50": null,
      "weight_percent_Si": 0,
      "melt_pool_width": null,
      "weight_percent_Y": 0,
      "weight_percent_Zn": 0,
      "D90": null,
      "weight_percent_Mo": 0,
      "weight_percent_Fe": 0,
      "weight_percent_Mn": 0,
      "sub_process": "SLM",
      "depth_over_width": null,
      "melt_pool_length": null,
      "absorption_coefficient_2": null,
      "density": 4470.5,
      "energy_density": null,
      "D10": null,
      "unknown": 1649,
      "weight_percent_Co": 0,
      "weight_percent_Ni": 0,
      "melt_pool_depth": 74.1488,
      "weight_percent_Nb": 0,
      "weight_percent_V": 4.2,
      "power": 139.438,
      "absorption_coefficient": 0.1558840604,
      "minimal_absorptivity": 0.26,
      "relative_density": null,
      "layer_thickness": null,
      "specific_heat_capacity": 561.5,
      "record_type": "geometry"
    },
    "model": "melt_pool.Record",
    "pk": 1781
  },
  {
    "fields": {
      "weight_percent_Al": 5.5,
      "comments": null,
      "depth_over_length": null,
      "energy_joules_over_mm_cubed": null,
      "velocity": 900,
      "paper_id": "Runbo data",
      "weight_percent_Cr": 0,
      "weight_percent_Ta": 0,
      "weight_percent_Ti": 90,
      "energy_joules_over_mm": null,
      "weight_percent_Cu": 0,
      "process": "PBF",
      "beam_diameter": 74,
      "porosity": null,
      "weight_percent_W": 0,
      "material": "Ti-6Al-4V",
      "hatch_spacing": null,
      "paper_url": null,
      "k": 7.2,
      "length_over_width": null,
      "weight_percent_Sn": 0,
      "weight_percent_Zr": 0,
      "melting_temperature": 1922,
      "melt_pool_shape": "keyhole",
      "weight_percent_Mg": 0,
      "spatter": null,
      "D50": null,
      "weight_percent_Si": 0,
      "melt_pool_width": null,
      "weight_percent_Y": 0,
      "weight_percent_Zn": 0,
      "D90": null,
      "weight_percent_Mo": 0,
      "weight_percent_Fe": 0,
      "weight_percent_Mn": 0,
      "sub_process": "SLM",
      "depth_over_width": null,
      "melt_pool_length": null,
      "absorption_coefficient_2": null,
      "density": 4470.5,
      "energy_density": null,
      "D10": null,
      "unknown": 1649,
      "weight_percent_Co": 0,
      "weight_percent_Ni": 0,
      "melt_pool_depth": 112.9009,
      "weight_percent_Nb": 0,
      "weight_percent_V": 4.2,
      "power": 196.666,
      "absorption_coefficient": 0.209330675,
      "minimal_absorptivity": 0.26,
      "relative_density": null,
      "layer_thickness": null,
      "specific_heat_capacity": 561.5,
      "record_type": "geometry"
    },
    "model": "melt_pool.Record",
    "pk": 1782
  },
  {
    "fields": {
      "weight_percent_Al": 5.5,
      "comments": null,
      "depth_over_length": null,
      "energy_joules_over_mm_cubed": null,
      "velocity": 900,
      "paper_id": "Runbo data",
      "weight_percent_Cr": 0,
      "weight_percent_Ta": 0,
      "weight_percent_Ti": 90,
      "energy_joules_over_mm": null,
      "weight_percent_Cu": 0,
      "process": "PBF",
      "beam_diameter": 74,
      "porosity": null,
      "weight_percent_W": 0,
      "material": "Ti-6Al-4V",
      "hatch_spacing": null,
      "paper_url": null,
      "k": 7.2,
      "length_over_width": null,
      "weight_percent_Sn": 0,
      "weight_percent_Zr": 0,
      "melting_temperature": 1922,
      "melt_pool_shape": "keyhole",
      "weight_percent_Mg": 0,
      "spatter": null,
      "D50": null,
      "weight_percent_Si": 0,
      "melt_pool_width": null,
      "weight_percent_Y": 0,
      "weight_percent_Zn": 0,
      "D90": null,
      "weight_percent_Mo": 0,
      "weight_percent_Fe": 0,
      "weight_percent_Mn": 0,
      "sub_process": "SLM",
      "depth_over_width": null,
      "melt_pool_length": null,
      "absorption_coefficient_2": null,
      "density": 4470.5,
      "energy_density": null,
      "D10": null,
      "unknown": 1649,
      "weight_percent_Co": 0,
      "weight_percent_Ni": 0,
      "melt_pool_depth": 165.3991,
      "weight_percent_Nb": 0,
      "weight_percent_V": 4.2,
      "power": 253.894,
      "absorption_coefficient": 0.2575274147,
      "minimal_absorptivity": 0.26,
      "relative_density": null,
      "layer_thickness": null,
      "specific_heat_capacity": 561.5,
      "record_type": "geometry"
    },
    "model": "melt_pool.Record",
    "pk": 1783
  },
  {
    "fields": {
      "weight_percent_Al": 5.5,
      "comments": null,
      "depth_over_length": null,
      "energy_joules_over_mm_cubed": null,
      "velocity": 900,
      "paper_id": "Runbo data",
      "weight_percent_Cr": 0,
      "weight_percent_Ta": 0,
      "weight_percent_Ti": 90,
      "energy_joules_over_mm": null,
      "weight_percent_Cu": 0,
      "process": "PBF",
      "beam_diameter": 74,
      "porosity": null,
      "weight_percent_W": 0,
      "material": "Ti-6Al-4V",
      "hatch_spacing": null,
      "paper_url": null,
      "k": 7.2,
      "length_over_width": null,
      "weight_percent_Sn": 0,
      "weight_percent_Zr": 0,
      "melting_temperature": 1922,
      "melt_pool_shape": "keyhole",
      "weight_percent_Mg": 0,
      "spatter": null,
      "D50": null,
      "weight_percent_Si": 0,
      "melt_pool_width": null,
      "weight_percent_Y": 0,
      "weight_percent_Zn": 0,
      "D90": null,
      "weight_percent_Mo": 0,
      "weight_percent_Fe": 0,
      "weight_percent_Mn": 0,
      "sub_process": "SLM",
      "depth_over_width": null,
      "melt_pool_length": null,
      "absorption_coefficient_2": null,
      "density": 4470.5,
      "energy_density": null,
      "D10": null,
      "unknown": 1649,
      "weight_percent_Co": 0,
      "weight_percent_Ni": 0,
      "melt_pool_depth": 190.8253,
      "weight_percent_Nb": 0,
      "weight_percent_V": 4.2,
      "power": 311.122,
      "absorption_coefficient": 0.3009899565,
      "minimal_absorptivity": 0.26,
      "relative_density": null,
      "layer_thickness": null,
      "specific_heat_capacity": 561.5,
      "record_type": "geometry"
    },
    "model": "melt_pool.Record",
    "pk": 1784
  },
  {
    "fields": {
      "weight_percent_Al": 5.5,
      "comments": null,
      "depth_over_length": null,
      "energy_joules_over_mm_cubed": null,
      "velocity": 900,
      "paper_id": "Runbo data",
      "weight_percent_Cr": 0,
      "weight_percent_Ta": 0,
      "weight_percent_Ti": 90,
      "energy_joules_over_mm": null,
      "weight_percent_Cu": 0,
      "process": "PBF",
      "beam_diameter": 74,
      "porosity": null,
      "weight_percent_W": 0,
      "material": "Ti-6Al-4V",
      "hatch_spacing": null,
      "paper_url": null,
      "k": 7.2,
      "length_over_width": null,
      "weight_percent_Sn": 0,
      "weight_percent_Zr": 0,
      "melting_temperature": 1922,
      "melt_pool_shape": "keyhole",
      "weight_percent_Mg": 0,
      "spatter": null,
      "D50": null,
      "weight_percent_Si": 0,
      "melt_pool_width": null,
      "weight_percent_Y": 0,
      "weight_percent_Zn": 0,
      "D90": null,
      "weight_percent_Mo": 0,
      "weight_percent_Fe": 0,
      "weight_percent_Mn": 0,
      "sub_process": "SLM",
      "depth_over_width": null,
      "melt_pool_length": null,
      "absorption_coefficient_2": null,
      "density": 4470.5,
      "energy_density": null,
      "D10": null,
      "unknown": 1649,
      "weight_percent_Co": 0,
      "weight_percent_Ni": 0,
      "melt_pool_depth": 244.1296,
      "weight_percent_Nb": 0,
      "weight_percent_V": 4.2,
      "power": 368.35,
      "absorption_coefficient": 0.340183324,
      "minimal_absorptivity": 0.26,
      "relative_density": null,
      "layer_thickness": null,
      "specific_heat_capacity": 561.5,
      "record_type": "geometry"
    },
    "model": "melt_pool.Record",
    "pk": 1785
  },
  {
    "fields": {
      "weight_percent_Al": 5.5,
      "comments": null,
      "depth_over_length": null,
      "energy_joules_over_mm_cubed": null,
      "velocity": 900,
      "paper_id": "Runbo data",
      "weight_percent_Cr": 0,
      "weight_percent_Ta": 0,
      "weight_percent_Ti": 90,
      "energy_joules_over_mm": null,
      "weight_percent_Cu": 0,
      "process": "PBF",
      "beam_diameter": 74,
      "porosity": null,
      "weight_percent_W": 0,
      "material": "Ti-6Al-4V",
      "hatch_spacing": null,
      "paper_url": null,
      "k": 7.2,
      "length_over_width": null,
      "weight_percent_Sn": 0,
      "weight_percent_Zr": 0,
      "melting_temperature": 1922,
      "melt_pool_shape": "keyhole",
      "weight_percent_Mg": 0,
      "spatter": null,
      "D50": null,
      "weight_percent_Si": 0,
      "melt_pool_width": null,
      "weight_percent_Y": 0,
      "weight_percent_Zn": 0,
      "D90": null,
      "weight_percent_Mo": 0,
      "weight_percent_Fe": 0,
      "weight_percent_Mn": 0,
      "sub_process": "SLM",
      "depth_over_width": null,
      "melt_pool_length": null,
      "absorption_coefficient_2": null,
      "density": 4470.5,
      "energy_density": null,
      "D10": null,
      "unknown": 1649,
      "weight_percent_Co": 0,
      "weight_percent_Ni": 0,
      "melt_pool_depth": 272.3952,
      "weight_percent_Nb": 0,
      "weight_percent_V": 4.2,
      "power": 425.578,
      "absorption_coefficient": 0.3755268635,
      "minimal_absorptivity": 0.26,
      "relative_density": null,
      "layer_thickness": null,
      "specific_heat_capacity": 561.5,
      "record_type": "geometry"
    },
    "model": "melt_pool.Record",
    "pk": 1786
  },
  {
    "fields": {
      "weight_percent_Al": 5.5,
      "comments": null,
      "depth_over_length": null,
      "energy_joules_over_mm_cubed": null,
      "velocity": 900,
      "paper_id": "Runbo data",
      "weight_percent_Cr": 0,
      "weight_percent_Ta": 0,
      "weight_percent_Ti": 90,
      "energy_joules_over_mm": null,
      "weight_percent_Cu": 0,
      "process": "PBF",
      "beam_diameter": 74,
      "porosity": null,
      "weight_percent_W": 0,
      "material": "Ti-6Al-4V",
      "hatch_spacing": null,
      "paper_url": null,
      "k": 7.2,
      "length_over_width": null,
      "weight_percent_Sn": 0,
      "weight_percent_Zr": 0,
      "melting_temperature": 1922,
      "melt_pool_shape": "keyhole",
      "weight_percent_Mg": 0,
      "spatter": null,
      "D50": null,
      "weight_percent_Si": 0,
      "melt_pool_width": null,
      "weight_percent_Y": 0,
      "weight_percent_Zn": 0,
      "D90": null,
      "weight_percent_Mo": 0,
      "weight_percent_Fe": 0,
      "weight_percent_Mn": 0,
      "sub_process": "SLM",
      "depth_over_width": null,
      "melt_pool_length": null,
      "absorption_coefficient_2": null,
      "density": 4470.5,
      "energy_density": null,
      "D10": null,
      "unknown": 1649,
      "weight_percent_Co": 0,
      "weight_percent_Ni": 0,
      "melt_pool_depth": 402.4944,
      "weight_percent_Nb": 0,
      "weight_percent_V": 4.2,
      "power": 482.806,
      "absorption_coefficient": 0.4073987302,
      "minimal_absorptivity": 0.26,
      "relative_density": null,
      "layer_thickness": null,
      "specific_heat_capacity": 561.5,
      "record_type": "geometry"
    },
    "model": "melt_pool.Record",
    "pk": 1787
  },
  {
    "fields": {
      "weight_percent_Al": 5.5,
      "comments": null,
      "depth_over_length": null,
      "energy_joules_over_mm_cubed": null,
      "velocity": 900,
      "paper_id": "Runbo data",
      "weight_percent_Cr": 0,
      "weight_percent_Ta": 0,
      "weight_percent_Ti": 90,
      "energy_joules_over_mm": null,
      "weight_percent_Cu": 0,
      "process": "PBF",
      "beam_diameter": 74,
      "porosity": null,
      "weight_percent_W": 0,
      "material": "Ti-6Al-4V",
      "hatch_spacing": null,
      "paper_url": null,
      "k": 7.2,
      "length_over_width": null,
      "weight_percent_Sn": 0,
      "weight_percent_Zr": 0,
      "melting_temperature": 1922,
      "melt_pool_shape": "keyhole",
      "weight_percent_Mg": 0,
      "spatter": null,
      "D50": null,
      "weight_percent_Si": 0,
      "melt_pool_width": null,
      "weight_percent_Y": 0,
      "weight_percent_Zn": 0,
      "D90": null,
      "weight_percent_Mo": 0,
      "weight_percent_Fe": 0,
      "weight_percent_Mn": 0,
      "sub_process": "SLM",
      "depth_over_width": null,
      "melt_pool_length": null,
      "absorption_coefficient_2": null,
      "density": 4470.5,
      "energy_density": null,
      "D10": null,
      "unknown": 1649,
      "weight_percent_Co": 0,
      "weight_percent_Ni": 0,
      "melt_pool_depth": 408.8832,
      "weight_percent_Nb": 0,
      "weight_percent_V": 4.2,
      "power": 540.034,
      "absorption_coefficient": 0.4361399343,
      "minimal_absorptivity": 0.26,
      "relative_density": null,
      "layer_thickness": null,
      "specific_heat_capacity": 561.5,
      "record_type": "geometry"
    },
    "model": "melt_pool.Record",
    "pk": 1788
  },
  {
    "fields": {
      "weight_percent_Al": 5.5,
      "comments": null,
      "depth_over_length": null,
      "energy_joules_over_mm_cubed": null,
      "velocity": 1000,
      "paper_id": "Runbo data",
      "weight_percent_Cr": 0,
      "weight_percent_Ta": 0,
      "weight_percent_Ti": 90,
      "energy_joules_over_mm": null,
      "weight_percent_Cu": 0,
      "process": "PBF",
      "beam_diameter": 74,
      "porosity": null,
      "weight_percent_W": 0,
      "material": "Ti-6Al-4V",
      "hatch_spacing": null,
      "paper_url": null,
      "k": 7.2,
      "length_over_width": null,
      "weight_percent_Sn": 0,
      "weight_percent_Zr": 0,
      "melting_temperature": 1922,
      "melt_pool_shape": "keyhole",
      "weight_percent_Mg": 0,
      "spatter": null,
      "D50": null,
      "weight_percent_Si": 0,
      "melt_pool_width": null,
      "weight_percent_Y": 0,
      "weight_percent_Zn": 0,
      "D90": null,
      "weight_percent_Mo": 0,
      "weight_percent_Fe": 0,
      "weight_percent_Mn": 0,
      "sub_process": "SLM",
      "depth_over_width": null,
      "melt_pool_length": null,
      "absorption_coefficient_2": null,
      "density": 4470.5,
      "energy_density": null,
      "D10": null,
      "unknown": 1649,
      "weight_percent_Co": 0,
      "weight_percent_Ni": 0,
      "melt_pool_depth": 95.86452,
      "weight_percent_Nb": 0,
      "weight_percent_V": 4.2,
      "power": 196.666,
      "absorption_coefficient": 0.1915832837,
      "minimal_absorptivity": 0.26,
      "relative_density": null,
      "layer_thickness": null,
      "specific_heat_capacity": 561.5,
      "record_type": "geometry"
    },
    "model": "melt_pool.Record",
    "pk": 1789
  },
  {
    "fields": {
      "weight_percent_Al": 5.5,
      "comments": null,
      "depth_over_length": null,
      "energy_joules_over_mm_cubed": null,
      "velocity": 1000,
      "paper_id": "Runbo data",
      "weight_percent_Cr": 0,
      "weight_percent_Ta": 0,
      "weight_percent_Ti": 90,
      "energy_joules_over_mm": null,
      "weight_percent_Cu": 0,
      "process": "PBF",
      "beam_diameter": 74,
      "porosity": null,
      "weight_percent_W": 0,
      "material": "Ti-6Al-4V",
      "hatch_spacing": null,
      "paper_url": null,
      "k": 7.2,
      "length_over_width": null,
      "weight_percent_Sn": 0,
      "weight_percent_Zr": 0,
      "melting_temperature": 1922,
      "melt_pool_shape": "keyhole",
      "weight_percent_Mg": 0,
      "spatter": null,
      "D50": null,
      "weight_percent_Si": 0,
      "melt_pool_width": null,
      "weight_percent_Y": 0,
      "weight_percent_Zn": 0,
      "D90": null,
      "weight_percent_Mo": 0,
      "weight_percent_Fe": 0,
      "weight_percent_Mn": 0,
      "sub_process": "SLM",
      "depth_over_width": null,
      "melt_pool_length": null,
      "absorption_coefficient_2": null,
      "density": 4470.5,
      "energy_density": null,
      "D10": null,
      "unknown": 1649,
      "weight_percent_Co": 0,
      "weight_percent_Ni": 0,
      "melt_pool_depth": 192.5677,
      "weight_percent_Nb": 0,
      "weight_percent_V": 4.2,
      "power": 311.122,
      "absorption_coefficient": 0.2779195384,
      "minimal_absorptivity": 0.26,
      "relative_density": null,
      "layer_thickness": null,
      "specific_heat_capacity": 561.5,
      "record_type": "geometry"
    },
    "model": "melt_pool.Record",
    "pk": 1790
  },
  {
    "fields": {
      "weight_percent_Al": 5.5,
      "comments": null,
      "depth_over_length": null,
      "energy_joules_over_mm_cubed": null,
      "velocity": 1000,
      "paper_id": "Runbo data",
      "weight_percent_Cr": 0,
      "weight_percent_Ta": 0,
      "weight_percent_Ti": 90,
      "energy_joules_over_mm": null,
      "weight_percent_Cu": 0,
      "process": "PBF",
      "beam_diameter": 74,
      "porosity": null,
      "weight_percent_W": 0,
      "material": "Ti-6Al-4V",
      "hatch_spacing": null,
      "paper_url": null,
      "k": 7.2,
      "length_over_width": null,
      "weight_percent_Sn": 0,
      "weight_percent_Zr": 0,
      "melting_temperature": 1922,
      "melt_pool_shape": "keyhole",
      "weight_percent_Mg": 0,
      "spatter": null,
      "D50": null,
      "weight_percent_Si": 0,
      "melt_pool_width": null,
      "weight_percent_Y": 0,
      "weight_percent_Zn": 0,
      "D90": null,
      "weight_percent_Mo": 0,
      "weight_percent_Fe": 0,
      "weight_percent_Mn": 0,
      "sub_process": "SLM",
      "depth_over_width": null,
      "melt_pool_length": null,
      "absorption_coefficient_2": null,
      "density": 4470.5,
      "energy_density": null,
      "D10": null,
      "unknown": 1649,
      "weight_percent_Co": 0,
      "weight_percent_Ni": 0,
      "melt_pool_depth": 232.7072,
      "weight_percent_Nb": 0,
      "weight_percent_V": 4.2,
      "power": 368.35,
      "absorption_coefficient": 0.3154233053,
      "minimal_absorptivity": 0.26,
      "relative_density": null,
      "layer_thickness": null,
      "specific_heat_capacity": 561.5,
      "record_type": "geometry"
    },
    "model": "melt_pool.Record",
    "pk": 1791
  },
  {
    "fields": {
      "weight_percent_Al": 5.5,
      "comments": null,
      "depth_over_length": null,
      "energy_joules_over_mm_cubed": null,
      "velocity": 1000,
      "paper_id": "Runbo data",
      "weight_percent_Cr": 0,
      "weight_percent_Ta": 0,
      "weight_percent_Ti": 90,
      "energy_joules_over_mm": null,
      "weight_percent_Cu": 0,
      "process": "PBF",
      "beam_diameter": 74,
      "porosity": null,
      "weight_percent_W": 0,
      "material": "Ti-6Al-4V",
      "hatch_spacing": null,
      "paper_url": null,
      "k": 7.2,
      "length_over_width": null,
      "weight_percent_Sn": 0,
      "weight_percent_Zr": 0,
      "melting_temperature": 1922,
      "melt_pool_shape": "keyhole",
      "weight_percent_Mg": 0,
      "spatter": null,
      "D50": null,
      "weight_percent_Si": 0,
      "melt_pool_width": null,
      "weight_percent_Y": 0,
      "weight_percent_Zn": 0,
      "D90": null,
      "weight_percent_Mo": 0,
      "weight_percent_Fe": 0,
      "weight_percent_Mn": 0,
      "sub_process": "SLM",
      "depth_over_width": null,
      "melt_pool_length": null,
      "absorption_coefficient_2": null,
      "density": 4470.5,
      "energy_density": null,
      "D10": null,
      "unknown": 1649,
      "weight_percent_Co": 0,
      "weight_percent_Ni": 0,
      "melt_pool_depth": 260.392,
      "weight_percent_Nb": 0,
      "weight_percent_V": 4.2,
      "power": 425.578,
      "absorption_coefficient": 0.3495946921,
      "minimal_absorptivity": 0.26,
      "relative_density": null,
      "layer_thickness": null,
      "specific_heat_capacity": 561.5,
      "record_type": "geometry"
    },
    "model": "melt_pool.Record",
    "pk": 1792
  },
  {
    "fields": {
      "weight_percent_Al": 5.5,
      "comments": null,
      "depth_over_length": null,
      "energy_joules_over_mm_cubed": null,
      "velocity": 1000,
      "paper_id": "Runbo data",
      "weight_percent_Cr": 0,
      "weight_percent_Ta": 0,
      "weight_percent_Ti": 90,
      "energy_joules_over_mm": null,
      "weight_percent_Cu": 0,
      "process": "PBF",
      "beam_diameter": 74,
      "porosity": null,
      "weight_percent_W": 0,
      "material": "Ti-6Al-4V",
      "hatch_spacing": null,
      "paper_url": null,
      "k": 7.2,
      "length_over_width": null,
      "weight_percent_Sn": 0,
      "weight_percent_Zr": 0,
      "melting_temperature": 1922,
      "melt_pool_shape": "keyhole",
      "weight_percent_Mg": 0,
      "spatter": null,
      "D50": null,
      "weight_percent_Si": 0,
      "melt_pool_width": null,
      "weight_percent_Y": 0,
      "weight_percent_Zn": 0,
      "D90": null,
      "weight_percent_Mo": 0,
      "weight_percent_Fe": 0,
      "weight_percent_Mn": 0,
      "sub_process": "SLM",
      "depth_over_width": null,
      "melt_pool_length": null,
      "absorption_coefficient_2": null,
      "density": 4470.5,
      "energy_density": null,
      "D10": null,
      "unknown": 1649,
      "weight_percent_Co": 0,
      "weight_percent_Ni": 0,
      "melt_pool_depth": 327.7648,
      "weight_percent_Nb": 0,
      "weight_percent_V": 4.2,
      "power": 482.806,
      "absorption_coefficient": 0.3807297959,
      "minimal_absorptivity": 0.26,
      "relative_density": null,
      "layer_thickness": null,
      "specific_heat_capacity": 561.5,
      "record_type": "geometry"
    },
    "model": "melt_pool.Record",
    "pk": 1793
  },
  {
    "fields": {
      "weight_percent_Al": 5.5,
      "comments": null,
      "depth_over_length": null,
      "energy_joules_over_mm_cubed": null,
      "velocity": 1000,
      "paper_id": "Runbo data",
      "weight_percent_Cr": 0,
      "weight_percent_Ta": 0,
      "weight_percent_Ti": 90,
      "energy_joules_over_mm": null,
      "weight_percent_Cu": 0,
      "process": "PBF",
      "beam_diameter": 74,
      "porosity": null,
      "weight_percent_W": 0,
      "material": "Ti-6Al-4V",
      "hatch_spacing": null,
      "paper_url": null,
      "k": 7.2,
      "length_over_width": null,
      "weight_percent_Sn": 0,
      "weight_percent_Zr": 0,
      "melting_temperature": 1922,
      "melt_pool_shape": "keyhole",
      "weight_percent_Mg": 0,
      "spatter": null,
      "D50": null,
      "weight_percent_Si": 0,
      "melt_pool_width": null,
      "weight_percent_Y": 0,
      "weight_percent_Zn": 0,
      "D90": null,
      "weight_percent_Mo": 0,
      "weight_percent_Fe": 0,
      "weight_percent_Mn": 0,
      "sub_process": "SLM",
      "depth_over_width": null,
      "melt_pool_length": null,
      "absorption_coefficient_2": null,
      "density": 4470.5,
      "energy_density": null,
      "D10": null,
      "unknown": 1649,
      "weight_percent_Co": 0,
      "weight_percent_Ni": 0,
      "melt_pool_depth": 336.2832,
      "weight_percent_Nb": 0,
      "weight_percent_V": 4.2,
      "power": 540.034,
      "absorption_coefficient": 0.4090984043,
      "minimal_absorptivity": 0.26,
      "relative_density": null,
      "layer_thickness": null,
      "specific_heat_capacity": 561.5,
      "record_type": "geometry"
    },
    "model": "melt_pool.Record",
    "pk": 1794
  },
  {
    "fields": {
      "weight_percent_Al": 5.5,
      "comments": null,
      "depth_over_length": null,
      "energy_joules_over_mm_cubed": null,
      "velocity": 1100,
      "paper_id": "Runbo data",
      "weight_percent_Cr": 0,
      "weight_percent_Ta": 0,
      "weight_percent_Ti": 90,
      "energy_joules_over_mm": null,
      "weight_percent_Cu": 0,
      "process": "PBF",
      "beam_diameter": 74,
      "porosity": null,
      "weight_percent_W": 0,
      "material": "Ti-6Al-4V",
      "hatch_spacing": null,
      "paper_url": null,
      "k": 7.2,
      "length_over_width": null,
      "weight_percent_Sn": 0,
      "weight_percent_Zr": 0,
      "melting_temperature": 1922,
      "melt_pool_shape": "keyhole",
      "weight_percent_Mg": 0,
      "spatter": null,
      "D50": null,
      "weight_percent_Si": 0,
      "melt_pool_width": null,
      "weight_percent_Y": 0,
      "weight_percent_Zn": 0,
      "D90": null,
      "weight_percent_Mo": 0,
      "weight_percent_Fe": 0,
      "weight_percent_Mn": 0,
